Repository: n3r/AgentCAD

# AgentCAD

**Agentic-first parametric CAD for complex parts and systems** — rocketry,
construction, prototyping. Real B-rep solid modeling (OpenCascade via
[build123d](https://build123d.readthedocs.io)), a browser UI, and AI agents
as first-class users. Runs on macOS today; the architecture is
Windows/Linux-ready.

## Why agentic-first

Traditional CAD encodes design intent in click-history feature trees that
only the authoring application can interpret. AgentCAD makes the opposite
bet: **the model is code**. Every part is a small parametric Python script —
the representation language models read, write, diff, and review best.
Humans steer and review; agents author and iterate.

File: agentcad/core/materials_data/masonry.json
{
  "schema_version": 2,
  "materials": {
    "concrete": {
      "label": "Concrete C30/37",
      "category": "masonry",
      "subcategory": "concrete",
      "condition": "C30/37",
      "standards": [
        "EN 206",
        "EN 1992-1-1"
      ],
      "properties": {
        "density_g_cm3": {
          "value": 2.4,
          "unit": "g/cm3",
          "basis": "typical",
          "source": "EN 1992-1-1 §3.1.2 / EN 206, normal-weight concrete"
        },
        "E_gpa": {
          "value": 33.0,
          "unit": "GPa",
          "basis": "typical",
          "source": "EN 1992-1-1 Table 3.1 (C30/37)"
        },
        "ultimate_mpa": {
          "value": 2.9,
          "unit": "MPa",
          "basis": "typical",
          "source": "EN 1992-1-1 Table 3.1 (C30/37)"
        },
        "cte_um_m_k": {
          "value": 10.0,
          "unit": "um/(m*K)",
          "basis": "typical",
          "source": "editorial estimate from EN 1992-1-2 thermal data for normal-weight concrete"
        },
        "k_w_m_k": {
          "value": 1.8,
          "unit": "W/(m*K)",
          "basis": "typical",
          "source": "editorial estimate from EN 1992-1-2 thermal data for normal-weight concrete"
        },
        "max_service_temp_c": {
          "value": 250.0,
          "unit": "C",
          "basis": "typical",
          "source": "editorial estimate: continuous service limit, not a datasheet value"
        },
        "cost_usd_kg": {
          "value": 0.1,
          "unit": "USD/kg",
          "basis": "typical",
          "source": "editorial estimate, bulk order-of-magnitude",
          "as_of": "2025"
        },
        "compressive_mpa": {
          "value": 30.0,
          "unit": "MPa",
          "basis": "characteristic",
          "source": "EN 1992-1-1 Table 3.1 (C30/37), f_ck cylinder"
        }
      },
      "notes": "ultimate = mean tensile fctm; compressive fck = 30 MPa (cylinder). Unreinforced — no meaningful tensile design use."
    }
  }
}

File: agentcad/core/materials_data/metal_aluminum_light.json (part 1 of 4)
{
  "schema_version": 2,
  "materials": {
    "al6061": {
      "label": "Aluminum 6061-T6",
      "category": "metal",
      "subcategory": "aluminum",
      "condition": "T6",
      "standards": [
        "ASTM B209",
        "EN 573-3 (EN AW-6061)"
      ],
      "properties": {
        "density_g_cm3": {
          "value": 2.7,
          "unit": "g/cm3",
          "basis": "typical",
          "source": "Aluminum Association, Aluminum Standards and Data: 6061 nominal density"
        },
        "E_gpa": {
          "value": 68.9,
          "unit": "GPa",
          "basis": "typical",
          "source": "ASM Handbook Vol. 2 (Nonferrous Alloys), 6061-T6 sheet/plate typical tensile properties"
        },
        "yield_mpa": {
          "value": 276.0,
          "unit": "MPa",
          "basis": "typical",
          "source": "ASM Handbook Vol. 2 (Nonferrous Alloys), 6061-T6 sheet/plate typical tensile properties"
        },
        "ultimate_mpa": {
          "value": 310.0,
          "unit": "MPa",
          "basis": "typical",
          "source": "ASM Handbook Vol. 2 (Nonferrous Alloys), 6061-T6 sheet/plate typical tensile properties"
        },
        "elongation_pct": {
          "value": 12.0,
          "unit": "%",
          "basis": "typical",
          "source": "ASM Handbook Vol. 2 (Nonferrous Alloys), 6061-T6 sheet/plate typical tensile properties"
        },
        "cte_um_m_k": {
          "value": 23.6,
          "unit": "um/(m*K)",
          "basis": "typical",
          "source": "ASM Handbook Vol. 2 (Nonferrous Alloys), 6061-T6 physical properties at 20-100 C"
        },
        "k_w_m_k": {
          "value": 167.0,
          "unit": "W/(m*K)",
          "basis": "typical",
          "source": "ASM Handbook Vol. 2 (Nonferrous Alloys), 6061-T6 physical properties at 20-100 C"
        },
        "max_service_temp_c": {
          "value": 150.0,
          "unit": "C",
          "basis": "typical",
          "source": "editorial estimate: continuous service limit, not a datasheet value"
        },
        "cost_usd_kg": {
          "value": 4.0,
          "unit": "USD/kg",
          "basis": "typical",
          "source": "editorial estimate, bulk order-of-magnitude",
          "as_of": "2025"
        }
      },
      "process": {
        "machinability": "excellent",
        "weldability": "good",
        "sheet": {
          "k_factor_range": [
            0.33,
            0.5
          ],
          "min_bend_radius_t": 1.5
        },
        "source": "editorial classification (Machining Data Handbook; Aluminum Association forming guidelines)"
      },
      "links": [
        {
          "label": "MMPDS (design allowables, linked not mirrored)",
          "url": "https://www.mmpds.org/"
        }
      ]
    },
    "al7075": {
      "label": "Aluminum 7075-T6",
      "category": "metal",
      "subcategory": "aluminum",
      "condition": "T6",
      "standards": [
        "ASTM B209",
        "EN 573-3 (EN AW-7075)"
      ],
      "properties": {
        "density_g_cm3": {
          "value": 2.81,
          "unit": "g/cm3",
          "basis": "typical",
          "source": "Aluminum Association, Aluminum Standards and Data: 7075 nominal density"
        },
        "E_gpa": {
          "value": 71.7,
          "unit": "GPa",
          "basis": "typical",
          "source": "ASM Handbook Vol. 2 (Nonferrous Alloys), 7075-T6 sheet/plate typical tensile properties"
        },
        "yield_mpa": {
          "value": 503.0,
          "unit": "MPa",
          "basis": "typical",
          "source": "ASM Handbook Vol. 2 (Nonferrous Alloys), 7075-T6 sheet/plate typical tensile properties"
        },
        "ultimate_mpa": {
          "value": 572.0,
          "unit": "MPa",
          "basis": "typical",
          "source": "ASM Handbook Vol. 2 (Nonferrous Alloys), 7075-T6 sheet/plate typical tensile properties"
        },
        "elongation_pct": {
          "value": 11.0,
          "unit": "%",
          "basis": "typical",
          "source": "ASM Handbook Vol. 2 (Nonferrous Alloys), 7075-T6 sheet/plate typical tensile properties"
        },
        "cte_um_m_k": {
          "value": 23.4,
          "unit": "um/(m*K)",
          "basis": "typical",
          "source": "ASM Handbook Vol. 2 (Nonferrous Alloys), 7075-T6 physical properties at 20-100 C"
        },
        "k_w_m_k": {
          "value": 130.0,
          "unit": "W/(m*K)",
          "basis": "typical",
          "source": "ASM Handbook Vol. 2 (Nonferrous Alloys), 7075-T6 physical properties at 20-100 C"
        },
        "max_service_temp_c": {
          "value": 120.0,
          "unit": "C",
          "basis": "typical",
          "source": "editorial estimate: continuous service limit, not a datasheet value"
        },
        "cost_usd_kg": {
          "value": 6.5,
          "unit": "USD/kg",
          "basis": "typical",
          "source": "editorial estimate, bulk order-of-magnitude",
          "as_of": "2025"
        }
      },
      "process": {
        "machinability": "excellent",
        "weldability": "poor",
        "source": "editorial classification (Machining Data Handbook; 7xxx alloys are not fusion welded in structural practice)"
      },
      "links": [
        {
          "label": "MMPDS (design allowables, linked not mirrored)",
          "url": "https://www.mmpds.org/"
        }
      ]
    },
    "al2024": {
      "label": "Aluminum 2024-T3",
      "category": "metal",
      "subcategory": "aluminum",
      "condition": "T3",
      "standards": [
        "ASTM B209",
        "EN 573-3 (EN AW-2024)"
      ],
      "properties": {
        "density_g_cm3": {
          "value": 2.78,
          "unit": "g/cm3",
          "basis": "typical",
          "source": "Aluminum Association, Aluminum Standards and Data: 2024 nominal density"
        },
        "E_gpa": {
          "value": 73.1,
          "unit": "GPa",
          "basis": "typical",
          "source": "ASM Handbook Vol. 2 (Nonferrous Alloys), 2024-T3 sheet typical tensile properties"
        },
        "yield_mpa": {
          "value": 345.0,
          "unit": "MPa",
          "basis": "typical",
          "source": "ASM Handbook Vol. 2 (Nonferrous Alloys), 2024-T3 sheet typical tensile properties"
        },
        "ultimate_mpa": {
          "value": 483.0,
          "unit": "MPa",
          "basis": "typical",
          "source": "ASM Handbook Vol. 2 (Nonferrous Alloys), 2024-T3 sheet typical tensile properties"
        },
        "elongation_pct": {
          "value": 18.0,
          "unit": "%",
          "basis": "typical",
          "source": "ASM Handbook Vol. 2 (Nonferrous Alloys), 2024-T3 sheet typical tensile properties"
        },
        "cte_um_m_k": {
          "value": 23.2,
          "unit": "um/(m*K)",
          "basis": "typical",
          "source": "ASM Handbook Vol. 2 (Nonferrous Alloys), 2024-T3 physical properties at 20-100 C"
        },
        "k_w_m_k": {
          "value": 121.0,
          "unit": "W/(m*K)",
          "basis": "typical",
          "source": "ASM Handbook Vol. 2 (Nonferrous Alloys), 2024-T3 physical properties at 20-100 C"
        },
        "max_service_temp_c": {
          "value": 120.0,
          "unit": "C",
          "basis": "typical",
          "source": "editorial estimate: continuous service limit, not a datasheet value"
        },
        "cost_usd_kg": {
          "value": 6.0,
          "unit": "USD/kg",
          "basis": "typical",
          "source": "editorial estimate, bulk order-of-magnitude",
          "as_of": "2025"
        }
      },
      "process": {
        "machinability": "excellent",
        "weldability": "poor",
        "source": "editorial classification (Machining Data Handbook; 2xxx alloys are riveted/bonded, not fusion welded)"
      },
      "links": [
        {
          "label": "MMPDS (design allowables, linked not mirrored)",
          "url": "https://www.mmpds.org/"
        }
      ],
      "notes": "Poor corrosion resistance bare; usually clad or coated."
    },
    "alsi10mg": {
      "label": "AlSi10Mg (LPBF, as-built)",
      "category": "metal",
      "subcategory": "aluminum",
      "condition": "as-built LPBF",
      "properties": {
        "density_g_cm3": {
          "value": 2.67,
          "unit": "g/cm3",
          "basis": "typical",
          "source": "EOS AlSi10Mg datasheet (as-built), physical properties"
        },
        "E_gpa": {
          "value": 70.0,
          "unit": "GPa",
          "basis": "typical",
          "source": "EOS AlSi10Mg datasheet (as-built), typical tensile properties"
        },
        "yield_mpa": {
          "value": 270.0,
          "unit": "MPa",
          "basis": "typical",
          "source": "EOS AlSi10Mg datasheet (as-built), typical tensile properties"
        },
        "ultimate_mpa": {
          "value": 460.0,
          "unit": "MPa",
          "basis": "typical",
          "source": "EOS AlSi10Mg datasheet (as-built), typical tensile properties"
        },
        "elongation_pct": {
          "value": 6.0,
          "unit": "%",
          "basis": "typical",
          "source": "EOS AlSi10Mg datasheet (as-built), typical tensile properties"
        },
        "cte_um_m_k": {
          "value": 21.0,
          "unit": "um/(m*K)",
          "basis": "typical",
          "source": "EOS AlSi10Mg datasheet (as-built), physical properties"
        },
        "k_w_m_k": {
          "value": 120.0,
          "unit": "W/(m*K)",
          "basis": "typical",
          "source": "EOS AlSi10Mg datasheet (as-built), physical properties"
        },
        "max_service_temp_c": {
          "value": 150.0,
          "unit": "C",
          "basis": "typical",
          "source": "editorial estimate: continuous service limit, not a datasheet value"
        },
        "cost_usd_kg": {
          "value": 35.0,
          "unit": "USD/kg",
          "basis": "typical",
          "source": "editorial estimate, bulk order-of-magnitude (powder, not stock)",
          "as_of": "2025"
        }
      },
      "process": {
        "printable": {
          "dmls": "excellent"
        },
        "source": "editorial classification (EOS AlSi10Mg process guidance)"
      },
      "notes": "Additive (laser powder-bed fusion), as-built, typical vendor datasheet; properties drop after stress relief. Cost = powder."
    },
    "al1100_o": {
      "label": "Aluminum 1100-O",
      "category": "metal",
      "subcategory": "aluminum",
      "condition": "O (annealed)",
      "standards": [
        "ASTM B209",
        "EN 573-3 (EN AW-1100)"
      ],
      "properties": {
        "density_g_cm3": {
          "value": 2.71,
          "unit": "g/cm3",
          "basis": "typical",
          "source": "Aluminum Association, Aluminum Standards and Data: 1100 nominal density"
        },
        "E_gpa": {
          "value": 68.9,
          "unit": "GPa",
          "basis": "typical",
          "source": "ASM Handbook Vol. 2 (Nonferrous Alloys), 1100 physical properties at 20-100 C"
        },
        "yield_mpa": {
          "value": 34.0,
          "unit": "MPa",
          "basis": "typical",
          "source": "ASM Handbook Vol. 2 (Nonferrous Alloys), 1100-O sheet typical tensile properties"
        },
        "ultimate_mpa": {
          "value": 90.0,
          "unit": "MPa",
          "basis": "typical",
          "source": "ASM Handbook Vol. 2 (Nonferrous Alloys), 1100-O sheet typical tensile properties"
        },
        "elongation_pct": {
          "value": 35.0,
          "unit": "%",
          "basis": "typical",
          "source": "ASM Handbook Vol. 2 (Nonferrous Alloys), 1100-O sheet, 1.6 mm typical tensile properties"
        },
        "cte_um_m_k": {
          "value": 23.6,
          "unit": "um/(m*K)",
          "basis": "typical",
          "source": "ASM Handbook Vol. 2 (Nonferrous Alloys), 1100 physical properties at 20-100 C"
        },
        "k_w_m_k": {
          "value": 222.0,
          "unit": "W/(m*K)",
          "basis": "typical",
          "source": "ASM Handbook Vol. 2 (Nonferrous Alloys), 1100-O physical properties at 20-100 C"
        },
        "max_service_temp_c": {
          "value": 100.0,
          "unit": "C",
          "basis": "typical",
          "source": "editorial estimate: continuous service limit, not a datasheet value"
        },
        "poisson_ratio": {
          "value": 0.33,
          "unit": "-",
          "basis": "typical",
          "source": "ASM Handbook Vol. 2 (Nonferrous Alloys), elastic constants of wrought aluminum alloys (nu = 0.33)"
        },
        "cp_j_kg_k": {
          "value": 904.0,
          "unit": "J/(kg*K)",
          "basis": "typical",
          "source": "ASM Handbook Vol. 2 (Nonferrous Alloys), 1100 specific heat at 100 C"
        }
      },
      "process": {
        "machinability": "poor",
        "weldability": "excellent",
        "sheet": {
          "k_factor_range": [
            0.33,
            0.5
          ],
          "min_bend_radius_t": 0.0
        },
        "source": "editorial classification (Machining Data Handbook; Aluminum Association welding and forming guidelines)"
      },
      "cost_usd_kg": {
        "range": [
          3.0,
          5.0
        ],
        "unit": "USD/kg",
        "basis": "typical",
        "as_of": "2025",
        "source": "editorial estimate, bulk order-of-magnitude"
      },
      "notes": "Commercially pure aluminium (>= 99.0 % Al): the most formable and most conductive wrought alloy, and the weakest. Annealed temper."
    },
    "al1100_h14": {
      "label": "Aluminum 1100-H14",
      "category": "metal",
      "subcategory": "aluminum",
      "condition": "H14 (half hard)",
      "standards": [
        "ASTM B209",
        "EN 573-3 (EN AW-1100)"
      ],
      "properties": {
        "density_g_cm3": {
          "value": 2.71,
          "unit": "g/cm3",
          "basis": "typical",
          "source": "Aluminum Association, Aluminum Standards and Data: 1100 nominal density"
        },
        "E_gpa": {
          "value": 68.9,
          "unit": "GPa",
          "basis": "typical",
          "source": "ASM Handbook Vol. 2 (Nonferrous Alloys), 1100 physical properties at 20-100 C"
        },
        "yield_mpa": {
          "value": 115.0,
          "unit": "MPa",
          "basis": "typical",
          "source": "ASM Handbook Vol. 2 (Nonferrous Alloys), 1100-H14 sheet typical tensile properties"
        },
        "ultimate_mpa": {
          "value": 125.0,
          "unit": "MPa",
          "basis": "typical",
          "source": "ASM Handbook Vol. 2 (Nonferrous Alloys), 1100-H14 sheet typical tensile properties"
        },
        "elongation_pct": {
          "value": 9.0,
          "unit": "%",
          "basis": "typical",
          "source": "ASM Handbook Vol. 2 (Nonferrous Alloys), 1100-H14 sheet, 1.6 mm typical tensile properties"
        },
        "cte_um_m_k": {
          "value": 23.6,
          "unit": "um/(m*K)",
          "basis": "typical",
          "source": "ASM Handbook Vol. 2 (Nonferrous Alloys), 1100 physical properties at 20-100 C"
        },
        "k_w_m_k": {
          "range": [
            218.0,
            222.0
          ],
          "unit": "W/(m*K)",
          "basis": "typical",
          "source": "ASM Handbook Vol. 2 (Nonferrous Alloys), 1100 thermal conductivity (O 222, H18 218 W/(m*K); H14 lies between)"
        },
        "max_service_temp_c": {
          "value": 100.0,
          "unit": "C",
          "basis": "typical",
          "source": "editorial estimate: continuous service limit, not a datasheet value"
        },
        "poisson_ratio": {
          "value": 0.33,
          "unit": "-",
          "basis": "typical",
          "source": "ASM Handbook Vol. 2 (Nonferrous Alloys), elastic constants of wrought aluminum alloys (nu = 0.33)"
        }
      },
      "process": {
        "machinability": "fair",
        "weldability": "excellent",
        "sheet": {
          "k_factor_range": [
            0.33,
            0.5
          ],
          "min_bend_radius_t": 0.5
        },
        "source": "editorial classification (Machining Data Handbook; Aluminum Association welding and forming guidelines)"
      },
      "cost_usd_kg": {
        "range": [
          3.0,
          5.0
        ],
        "unit": "USD/kg",
        "basis": "typical",
        "as_of": "2025",
        "source": "editorial estimate, bulk order-of-magnitude"
      },
      "notes": "Strain-hardened 1100 — the usual stock temper for flashing, gaskets and spun parts."
    },
    "al1350_h19": {
      "label": "Aluminum 1350-H19 (electrical conductor)",
      "category": "metal",
      "subcategory": "aluminum",
      "condition": "H19 (extra hard)",
      "standards": [
        "ASTM B230",
        "ASTM B609",
        "EN 573-3 (EN AW-1350)"
      ],
      "properties": {
        "density_g_cm3": {
          "value": 2.705,
          "unit": "g/cm3",
          "basis": "typical",
          "source": "Aluminum Association, Aluminum Standards and Data: 1350 nominal density"
        },
        "E_gpa": {
          "value": 68.9,
          "unit": "GPa",
          "basis": "typical",
          "source": "ASM Handbook Vol. 2 (Nonferrous Alloys), 1350 physical properties at 20-100 C"
        },
        "yield_mpa": {
          "value": 165.0,
          "unit": "MPa",
          "basis": "typical",
          "source": "ASM Handbook Vol. 2 (Nonferrous Alloys), 1350-H19 wire typical tensile properties"
        },
        "ultimate_mpa": {
          "value": 186.0,
          "unit": "MPa",
          "basis": "typical",
          "source": "ASM Handbook Vol. 2 (Nonferrous Alloys), 1350-H19 wire typical tensile properties"
        },
        "cte_um_m_k": {
          "value": 23.6,
          "unit": "um/(m*K)",
          "basis": "typical",
          "source": "ASM Handbook Vol. 2 (Nonferrous Alloys), 1350 physical properties at 20-100 C"
        },
        "k_w_m_k": {
          "value": 234.0,
          "unit": "W/(m*K)",
          "basis": "typical",
          "source": "ASM Handbook Vol. 2 (Nonferrous Alloys), 1350-H19 physical properties at 20-100 C"
        },
        "poisson_ratio": {
          "value": 0.33,
          "unit": "-",
          "basis": "typical",
          "source": "ASM Handbook Vol. 2 (Nonferrous Alloys), elastic constants of wrought aluminum alloys (nu = 0.33)"
        }
      },
      "process": {
        "machinability": "poor",
        "weldability": "excellent",
        "source": "editorial classification (Machining Data Handbook; Aluminum Association welding and forming guidelines)"
      },
      "cost_usd_kg": {
        "range": [
          3.5,
          6.0
        ],
        "unit": "USD/kg",
        "basis": "typical",
        "as_of": "2025",
        "source": "editorial estimate, bulk order-of-magnitude"
      },
      "notes": "Electrical-grade aluminium: ASTM B230 specifies 61.8 % IACS minimum conductivity, so conductivity is the property being bought and strength is whatever the drawn temper gives."
    },
    "al2011_t3": {
      "label": "Aluminum 2011-T3 (free-machining)",
      "category": "metal",
      "subcategory": "aluminum",
      "condition": "T3",
      "standards": [
        "ASTM B211",
        "EN 573-3 (EN AW-2011)"
      ],
      "properties": {
        "density_g_cm3": {
          "value": 2.83,
          "unit": "g/cm3",
          "basis": "typical",
          "source": "Aluminum Association, Aluminum Standards and Data: 2011 nominal density"
        },
        "E_gpa": {
          "value": 70.3,
          "unit": "GPa",
          "basis": "typical",
          "source": "ASM Handbook Vol. 2 (Nonferrous Alloys), 2011 physical properties at 20-100 C"
        },
        "yield_mpa": {
          "value": 296.0,
          "unit": "MPa",
          "basis": "typical",
          "source": "ASM Handbook Vol. 2 (Nonferrous Alloys), 2011-T3 rod and bar typical tensile properties"
        },
        "ultimate_mpa": {
          "value": 379.0,
          "unit": "MPa",
          "basis": "typical",
          "source": "ASM Handbook Vol. 2 (Nonferrous Alloys), 2011-T3 rod and bar typical tensile properties"
        },
        "elongation_pct": {
          "value": 15.0,
          "unit": "%",
          "basis": "typical",
          "source": "ASM Handbook Vol. 2 (Nonferrous Alloys), 2011-T3 rod and bar typical tensile properties"
        },
        "cte_um_m_k": {
          "value": 23.0,
          "unit": "um/(m*K)",
          "basis": "typical",
          "source": "ASM Handbook Vol. 2 (Nonferrous Alloys), 2011 physical properties at 20-100 C"
        },
        "k_w_m_k": {
          "value": 152.0,
          "unit": "W/(m*K)",
          "basis": "typical",
          "source": "ASM Handbook Vol. 2 (Nonferrous Alloys), 2011-T3 physical properties at 20-100 C"
        },
        "max_service_temp_c": {
          "value": 120.0,
          "unit": "C",
          "basis": "typical",
          "source": "editorial estimate: continuous service limit, not a datasheet value"
        },
        "poisson_ratio": {
          "value": 0.33,
          "unit": "-",
          "basis": "typical",
          "source": "ASM Handbook Vol. 2 (Nonferrous Alloys), elastic constants of wrought aluminum alloys (nu = 0.33)"
        }
      },
      "process": {
        "machinability": "excellent",
        "weldability": "poor",
        "source": "editorial classification (Machining Data Handbook; Aluminum Association welding and forming guidelines)"
      },
      "cost_usd_kg": {
        "range": [
          5.5,
          9.0
        ],
        "unit": "USD/kg",
        "basis": "typical",
        "as_of": "2025",
        "source": "editorial estimate, bulk order-of-magnitude"
      },
      "notes": "Lead/bismuth free-machining screw-machine alloy: it cuts and chips better than anything else in aluminium, and in exchange it is not weldable and has poor corrosion resistance."
    },
    "al2014_t6": {
      "label": "Aluminum 2014-T6",
      "category": "metal",
      "subcategory": "aluminum",
      "condition": "T6",
      "standards": [
        "ASTM B211",
        "ASTM B209",
        "EN 573-3 (EN AW-2014)"
      ],
      "properties": {
        "density_g_cm3": {
          "value": 2.8,
          "unit": "g/cm3",
          "basis": "typical",
          "source": "Aluminum Association, Aluminum Standards and Data: 2014 nominal density"
        },
        "E_gpa": {
          "value": 72.4,
          "unit": "GPa",
          "basis": "typical",
          "source": "ASM Handbook Vol. 2 (Nonferrous Alloys), 2014 physical properties at 20-100 C"
        },
        "yield_mpa": {
          "value": 414.0,
          "unit": "MPa",
          "basis": "typical",
          "source": "ASM Handbook Vol. 2 (Nonferrous Alloys), 2014-T6 typical tensile properties"
        },
        "ultimate_mpa": {
          "value": 483.0,
          "unit": "MPa",
          "basis": "typical",
          "source": "ASM Handbook Vol. 2 (Nonferrous Alloys), 2014-T6 typical tensile properties"
        },
        "elongation_pct": {
          "value": 13.0,
          "unit": "%",
          "basis": "typical",
          "source": "ASM Handbook Vol. 2 (Nonferrous Alloys), 2014-T6 typical tensile properties"
        },
        "cte_um_m_k": {
          "value": 23.0,
          "unit": "um/(m*K)",
          "basis": "typical",
          "source": "ASM Handbook Vol. 2 (Nonferrous Alloys), 2014 physical properties at 20-100 C"
        },
        "k_w_m_k": {
          "value": 155.0,
          "unit": "W/(m*K)",
          "basis": "typical",
          "source": "ASM Handbook Vol. 2 (Nonferrous Alloys), 2014-T6 physical properties at 20-100 C"
        },
        "max_service_temp_c": {
          "value": 120.0,
          "unit": "C",
          "basis": "typical",
          "source": "editorial estimate: continuous service limit, not a datasheet value"
        },
        "poisson_ratio": {
          "value": 0.33,
          "unit": "-",
          "basis": "typical",
          "source": "ASM Handbook Vol. 2 (Nonferrous Alloys), elastic constants of wrought aluminum alloys (nu = 0.33)"
        }
      },
      "process": {
        "machinability": "excellent",
        "weldability": "poor",
        "source": "editorial classification (Machining Data Handbook; Aluminum Association welding and forming guidelines)"
      },
      "cost_usd_kg": {
        "range": [
          6.0,
          10.0
        ],
        "unit": "USD/kg",
        "basis": "typical",
        "as_of": "2025",
        "source": "editorial estimate, bulk order-of-magnitude"
      },
      "links": [
        {
          "label": "MMPDS (design allowables, linked not mirrored)",
          "url": "https://www.mmpds.org/"
        }
      ],
      "notes": "High-strength Al-Cu forging and fitting alloy; like all 2xxx it is riveted or bonded rather than fusion welded, and is normally clad or anodised for corrosion protection."
    },
    "al2024_t351": {
      "label": "Aluminum 2024-T351 (plate)",
      "category": "metal",
      "subcategory": "aluminum",
      "condition": "T351 (solution treated, stress-relieved by stretching, naturally aged)",
      "standards": [
        "ASTM B209",
        "EN 573-3 (EN AW-2024)"
      ],
      "properties": {
        "density_g_cm3": {
          "value": 2.78,
          "unit": "g/cm3",
          "basis": "typical",
          "source": "Aluminum Association, Aluminum Standards and Data: 2024 nominal density"
        },
        "E_gpa": {
          "value": 73.1,
          "unit": "GPa",
          "basis": "typical",
          "source": "ASM Handbook Vol. 2 (Nonferrous Alloys), 2024 physical properties at 20-100 C"
        },
        "yield_mpa": {
          "value": 325.0,
          "unit": "MPa",
          "basis": "typical",
          "source": "ASM Handbook Vol. 2 (Nonferrous Alloys), 2024-T351 plate typical tensile properties"
        },
        "ultimate_mpa": {
          "value": 470.0,
          "unit": "MPa",
          "basis": "typical",
          "source": "ASM Handbook Vol. 2 (Nonferrous Alloys), 2024-T351 plate typical tensile properties"
        },
        "elongation_pct": {
          "value": 19.0,
          "unit": "%",
          "basis": "typical",
          "source": "ASM Handbook Vol. 2 (Nonferrous Alloys), 2024-T351 plate typical tensile properties"
        },
        "cte_um_m_k": {
          "value": 23.2,
          "unit": "um/(m*K)",
          "basis": "typical",
          "source": "ASM Handbook Vol. 2 (Nonferrous Alloys), 2024 physical properties at 20-100 C"
        },
        "k_w_m_k": {
          "value": 121.0,
          "unit": "W/(m*K)",
          "basis": "typical",
          "source": "ASM Handbook Vol. 2 (Nonferrous Alloys), 2024-T351 physical properties at 20-100 C"
        },
        "max_service_temp_c": {
          "value": 120.0,
          "unit": "C",
          "basis": "typical",
          "source": "editorial estimate: continuous service limit, not a datasheet value"
        },
        "poisson_ratio": {
          "value": 0.33,
          "unit": "-",
          "basis": "typical",
          "source": "ASM Handbook Vol. 2 (Nonferrous Alloys), elastic constants of wrought aluminum alloys (nu = 0.33)"
        }
      },
      "process": {
        "machinability": "excellent",
        "weldability": "poor",
        "source": "editorial classification (Machining Data Handbook; Aluminum Association welding and forming guidelines)"
      },
      "cost_usd_kg": {
        "range": [
          6.0,
          10.0
        ],
        "unit": "USD/kg",
        "basis": "typical",
        "as_of": "2025",
        "source": "editorial estimate, bulk order-of-magnitude"
      },
      "links": [
        {
          "label": "MMPDS (design allowables, linked not mirrored)",
          "url": "https://www.mmpds.org/"
        }
      ],
      "notes": "The plate temper of 2024: stretched after solution treatment, so residual stress is low and a part machined out of it stays flat. Bare 2024 corrodes; specify Alclad or anodise."
    },
    "al3003_o": {
      "label": "Aluminum 3003-O",
      "category": "metal",
      "subcategory": "aluminum",
      "condition": "O (annealed)",
      "standards": [
        "ASTM B209",
        "EN 573-3 (EN AW-3003)"
      ],
      "properties": {
        "density_g_cm3": {
          "value": 2.73,
          "unit": "g/cm3",
          "basis": "typical",
          "source": "Aluminum Association, Aluminum Standards and Data: 3003 nominal density"
        },
        "E_gpa": {
          "value": 68.9,
          "unit": "GPa",
          "basis": "typical",
          "source": "ASM Handbook Vol. 2 (Nonferrous Alloys), 3003 physical properties at 20-100 C"
        },
        "yield_mpa": {
          "value": 42.0,
          "unit": "MPa",
          "basis": "typical",
          "source": "ASM Handbook Vol. 2 (Nonferrous Alloys), 3003-O sheet typical tensile properties"
        },
        "ultimate_mpa": {
          "value": 110.0,
          "unit": "MPa",
          "basis": "typical",
          "source": "ASM Handbook Vol. 2 (Nonferrous Alloys), 3003-O sheet typical tensile properties"
        },
        "elongation_pct": {
          "value": 30.0,
          "unit": "%",
          "basis": "typical",
          "source": "ASM Handbook Vol. 2 (Nonferrous Alloys), 3003-O sheet, 1.6 mm typical tensile properties"
        },
        "cte_um_m_k": {
          "value": 23.2,
          "unit": "um/(m*K)",
          "basis": "typical",
          "source": "ASM Handbook Vol. 2 (Nonferrous Alloys), 3003 physical properties at 20-100 C"
        },
        "k_w_m_k": {
          "value": 193.0,
          "unit": "W/(m*K)",
          "basis": "typical",
          "source": "ASM Handbook Vol. 2 (Nonferrous Alloys), 3003-O physical properties at 20-100 C"
        },
        "max_service_temp_c": {
          "value": 120.0,
          "unit": "C",
          "basis": "typical",
          "source": "editorial estimate: continuous service limit, not a datasheet value"
        },
        "poisson_ratio": {
          "value": 0.33,
          "unit": "-",
          "basis": "typical",
          "source": "ASM Handbook Vol. 2 (Nonferrous Alloys), elastic constants of wrought aluminum alloys (nu = 0.33)"
        },
        "cp_j_kg_k": {
          "value": 893.0,
          "unit": "J/(kg*K)",
          "basis": "typical",
          "source": "ASM Handbook Vol. 2 (Nonferrous Alloys), 3003 specific heat at 100 C"
        }
      },
      "process": {
        "machinability": "poor",
        "weldability": "excellent",
        "sheet": {
          "k_factor_range": [
            0.33,
            0.5
          ],
          "min_bend_radius_t": 0.0
        },
        "source": "editorial classification (Machining Data Handbook; Aluminum Association welding and forming guidelines)"
      },
      "cost_usd_kg": {
        "range": [
          3.0,
          5.0
        ],
        "unit": "USD/kg",
        "basis": "typical",
        "as_of": "2025",
        "source": "editorial estimate, bulk order-of-magnitude"
      },
      "notes": "1100 with ~1.2 % manganese: about 20 % stronger, same formability and weldability. The standard alloy for drawn and spun vessels."
    },
    "al3003_h14": {
      "label": "Aluminum 3003-H14",
      "category": "metal",
      "subcategory": "aluminum",
      "condition": "H14 (half hard)",
      "standards": [
        "ASTM B209",
        "EN 573-3 (EN AW-3003)"
      ],
      "properties": {
        "density_g_cm3": {
          "value": 2.73,
          "unit": "g/cm3",
          "basis": "typical",
          "source": "Aluminum Association, Aluminum Standards and Data: 3003 nominal density"
        },
        "E_gpa": {
          "value": 68.9,
          "unit": "GPa",
          "basis": "typical",
          "source": "ASM Handbook Vol. 2 (Nonferrous Alloys), 3003 physical properties at 20-100 C"
        },
        "yield_mpa": {
          "value": 145.0,
          "unit": "MPa",
          "basis": "typical",
          "source": "ASM Handbook Vol. 2 (Nonferrous Alloys), 3003-H14 sheet typical tensile properties"
        },
        "ultimate_mpa": {
          "value": 150.0,
          "unit": "MPa",
          "basis": "typical",
          "source": "ASM Handbook Vol. 2 (Nonferrous Alloys), 3003-H14 sheet typical tensile properties"
        },
        "elongation_pct": {
          "value": 8.0,
          "unit": "%",
          "basis": "typical",
          "source": "ASM Handbook Vol. 2 (Nonferrous Alloys), 3003-H14 sheet, 1.6 mm typical tensile properties"
        },
        "cte_um_m_k": {
          "value": 23.2,
          "unit": "um/(m*K)",
          "basis": "typical",
          "source": "ASM Handbook Vol. 2 (Nonferrous Alloys), 3003 physical properties at 20-100 C"
        },
        "k_w_m_k": {
          "value": 159.0,
          "unit": "W/(m*K)",
          "basis": "typical",
          "source": "ASM Handbook Vol. 2 (Nonferrous Alloys), 3003-H14 physical properties at 20-100 C"
        },
        "max_service_temp_c": {
          "value": 120.0,
          "unit": "C",
          "basis": "typical",
          "source": "editorial estimate: continuous service limit, not a datasheet value"
        },
        "poisson_ratio": {
          "value": 0.33,
          "unit": "-",
          "basis": "typical",
          "source": "ASM Handbook Vol. 2 (Nonferrous Alloys), elastic constants of wrought aluminum alloys (nu = 0.33)"
        }
      },
      "process": {
        "machinability": "fair",
        "weldability": "excellent",
        "sheet": {
          "k_factor_range": [
            0.33,
            0.5
          ],
          "min_bend_radius_t": 1.0
        },
        "source": "editorial classification (Machining Data Handbook; Aluminum Association welding and forming guidelines)"
      },
      "cost_usd_kg": {
        "range": [
          3.0,
          5.0
        ],
        "unit": "USD/kg",
        "basis": "typical",
        "as_of": "2025",
        "source": "editorial estimate, bulk order-of-magnitude"
      },
      "notes": "General-purpose sheet temper: strain hardening costs it about a fifth of its thermal conductivity relative to the O temper."
    },
    "al3004_h32": {
      "label": "Aluminum 3004-H32",
      "category": "metal",
      "subcategory": "aluminum",
      "condition": "H32",
      "standards": [
        "ASTM B209",
        "EN 573-3 (EN AW-3004)"
      ],
      "properties": {
        "density_g_cm3": {
          "value": 2.72,
          "unit": "g/cm3",
          "basis": "typical",
          "source": "Aluminum Association, Aluminum Standards and Data: 3004 nominal density"
        },
        "E_gpa": {
          "value": 68.9,
          "unit": "GPa",
          "basis": "typical",
          "source": "ASM Handbook Vol. 2 (Nonferrous Alloys), 3004 physical properties at 20-100 C"
        },
        "yield_mpa": {
          "value": 170.0,
          "unit": "MPa",
          "basis": "typical",
          "source": "ASM Handbook Vol. 2 (Nonferrous Alloys), 3004-H32 sheet typical tensile properties"
        },
        "ultimate_mpa": {
          "value": 215.0,
          "unit": "MPa",
          "basis": "typical",
          "source": "ASM Handbook Vol. 2 (Nonferrous Alloys), 3004-H32 sheet typical tensile properties"
        },
        "elongation_pct": {
          "value": 10.0,
          "unit": "%",
          "basis": "typical",
          "source": "ASM Handbook Vol. 2 (Nonferrous Alloys), 3004-H32 sheet, 1.6 mm typical tensile properties"
        },
        "cte_um_m_k": {
          "value": 23.9,
          "unit": "um/(m*K)",
          "basis": "typical",
          "source": "ASM Handbook Vol. 2 (Nonferrous Alloys), 3004 physical properties at 20-100 C"
        },
        "k_w_m_k": {
          "value": 163.0,
          "unit": "W/(m*K)",
          "basis": "typical",
          "source": "ASM Handbook Vol. 2 (Nonferrous Alloys), 3004 physical properties at 20-100 C"
        },
        "max_service_temp_c": {
          "value": 120.0,
          "unit": "C",
          "basis": "typical",
          "source": "editorial estimate: continuous service limit, not a datasheet value"
        },
        "poisson_ratio": {
          "value": 0.33,
          "unit": "-",
          "basis": "typical",
          "source": "ASM Handbook Vol. 2 (Nonferrous Alloys), elastic constants of wrought aluminum alloys (nu = 0.33)"
        }
      },
      "process": {
        "machinability": "fair",
        "weldability": "excellent",
        "sheet": {
          "k_factor_range": [
            0.33,
            0.5
          ],
          "min_bend_radius_t": 1.0
        },
        "source": "editorial classification (Machining Data Handbook; Aluminum Association welding and forming guidelines)"
      },
      "cost_usd_kg": {
        "range": [
          3.0,
          5.5
        ],
        "unit": "USD/kg",
        "basis": "typical",
        "as_of": "2025",
        "source": "editorial estimate, bulk order-of-magnitude"
      },
      "notes": "Mn + Mg: the deep-drawing alloy of the beverage-can body. Stronger than 3003 and still not heat treatable."
    },
    "al5005_h34": {
      "label": "Aluminum 5005-H34",
      "category": "metal",
      "subcategory": "aluminum",
      "condition": "H34",
      "standards": [
        "ASTM B209",
        "EN 485-2",
        "EN 573-3 (EN AW-5005)"
      ],
      "properties": {
        "density_g_cm3": {
          "value": 2.7,
          "unit": "g/cm3",
          "basis": "typical",
          "source": "Aluminum Association, Aluminum Standards and Data: 5005 nominal density"
        },
        "E_gpa": {
          "value": 68.9,
          "unit": "GPa",
          "basis": "typical",
          "source": "ASM Handbook Vol. 2 (Nonferrous Alloys), 5005 physical properties at 20-100 C"
        },
        "yield_mpa": {
          "value": 138.0,
          "unit": "MPa",
          "basis": "typical",
          "source": "ASM Handbook Vol. 2 (Nonferrous Alloys), 5005-H34 sheet typical tensile properties"
        },
        "ultimate_mpa": {
          "value": 160.0,
          "unit": "MPa",
          "basis": "typical",
          "source": "ASM Handbook Vol. 2 (Nonferrous Alloys), 5005-H34 sheet typical tensile properties"
        },
        "elongation_pct": {
          "value": 8.0,
          "unit": "%",
          "basis": "typical",
          "source": "ASM Handbook Vol. 2 (Nonferrous Alloys), 5005-H34 sheet, 1.6 mm typical tensile properties"
        },
        "cte_um_m_k": {
          "value": 23.8,
          "unit": "um/(m*K)",
          "basis": "typical",
          "source": "ASM Handbook Vol. 2 (Nonferrous Alloys), 5005 physical properties at 20-100 C"
        },
        "k_w_m_k": {
          "value": 200.0,
          "unit": "W/(m*K)",
          "basis": "typical",
          "source": "ASM Handbook Vol. 2 (Nonferrous Alloys), 5005-H34 physical properties at 20-100 C"
        },
        "max_service_temp_c": {
          "value": 120.0,
          "unit": "C",
          "basis": "typical",
          "source": "editorial estimate: continuous service limit, not a datasheet value"
        },
        "poisson_ratio": {
          "value": 0.33,
          "unit": "-",
          "basis": "typical",
          "source": "ASM Handbook Vol. 2 (Nonferrous Alloys), elastic constants of wrought aluminum alloys (nu = 0.33)"
        }
      },
      "process": {
        "machinability": "fair",
        "weldability": "excellent",
        "sheet": {
          "k_factor_range": [
            0.33,
            0.5
          ],
          "min_bend_radius_t": 1.0
        },
        "source": "editorial classification (Machining Data Handbook; Aluminum Association welding and forming guidelines)"
      },
