Repository: n3r/AgentCAD

# AgentCAD

**Agentic-first parametric CAD for complex parts and systems** — rocketry,
construction, prototyping. Real B-rep solid modeling (OpenCascade via
[build123d](https://build123d.readthedocs.io)), a browser UI, and AI agents
as first-class users. Runs on macOS today; the architecture is
Windows/Linux-ready.

## Why agentic-first

Traditional CAD encodes design intent in click-history feature trees that
only the authoring application can interpret. AgentCAD makes the opposite
bet: **the model is code**. Every part is a small parametric Python script —
the representation language models read, write, diff, and review best.
Humans steer and review; agents author and iterate.

File: agentcad/core/materials_data/metal_stainless_ni_ti_cu.json (part 1 of 5)
{
  "schema_version": 2,
  "materials": {
    "ti6al4v": {
      "label": "Titanium Ti-6Al-4V (Grade 5)",
      "category": "metal",
      "subcategory": "titanium",
      "condition": "annealed",
      "standards": [
        "ASTM B265 (Grade 5)",
        "AMS 4911"
      ],
      "properties": {
        "density_g_cm3": {
          "value": 4.43,
          "unit": "g/cm3",
          "basis": "typical",
          "source": "ASM Handbook Vol. 2 (Nonferrous Alloys), Ti-6Al-4V physical properties"
        },
        "E_gpa": {
          "value": 114.0,
          "unit": "GPa",
          "basis": "typical",
          "source": "ASM Handbook Vol. 2 (Nonferrous Alloys), Ti-6Al-4V annealed bar typical tensile properties"
        },
        "yield_mpa": {
          "value": 880.0,
          "unit": "MPa",
          "basis": "typical",
          "source": "ASM Handbook Vol. 2 (Nonferrous Alloys), Ti-6Al-4V annealed bar typical tensile properties"
        },
        "ultimate_mpa": {
          "value": 950.0,
          "unit": "MPa",
          "basis": "typical",
          "source": "ASM Handbook Vol. 2 (Nonferrous Alloys), Ti-6Al-4V annealed bar typical tensile properties"
        },
        "elongation_pct": {
          "value": 14.0,
          "unit": "%",
          "basis": "typical",
          "source": "ASM Handbook Vol. 2 (Nonferrous Alloys), Ti-6Al-4V annealed bar typical tensile properties"
        },
        "cte_um_m_k": {
          "value": 8.6,
          "unit": "um/(m*K)",
          "basis": "typical",
          "source": "ASM Handbook Vol. 2 (Nonferrous Alloys), Ti-6Al-4V physical properties at 20-100 C"
        },
        "k_w_m_k": {
          "value": 6.7,
          "unit": "W/(m*K)",
          "basis": "typical",
          "source": "ASM Handbook Vol. 2 (Nonferrous Alloys), Ti-6Al-4V physical properties at 20-100 C"
        },
        "max_service_temp_c": {
          "value": 350.0,
          "unit": "C",
          "basis": "typical",
          "source": "editorial estimate: continuous service limit, not a datasheet value"
        },
        "cost_usd_kg": {
          "value": 35.0,
          "unit": "USD/kg",
          "basis": "typical",
          "source": "editorial estimate, bulk order-of-magnitude",
          "as_of": "2025"
        }
      },
      "process": {
        "machinability": "poor",
        "weldability": "fair",
        "source": "editorial classification (Machining Data Handbook; AWS D17.1 inert-gas practice)"
      },
      "links": [
        {
          "label": "MMPDS (design allowables, linked not mirrored)",
          "url": "https://www.mmpds.org/"
        }
      ]
    },
    "inconel718": {
      "label": "Inconel 718 (aged)",
      "category": "metal",
      "subcategory": "nickel",
      "condition": "solution treated + aged (AMS 5662)",
      "standards": [
        "AMS 5662",
        "UNS N07718"
      ],
      "properties": {
        "density_g_cm3": {
          "value": 8.19,
          "unit": "g/cm3",
          "basis": "typical",
          "source": "Special Metals INCONEL alloy 718 datasheet, physical constants"
        },
        "E_gpa": {
          "value": 200.0,
          "unit": "GPa",
          "basis": "typical",
          "source": "Special Metals INCONEL alloy 718 datasheet, aged bar typical room-temperature tensile properties"
        },
        "yield_mpa": {
          "value": 1030.0,
          "unit": "MPa",
          "basis": "typical",
          "source": "Special Metals INCONEL alloy 718 datasheet, aged bar typical room-temperature tensile properties"
        },
        "ultimate_mpa": {
          "value": 1240.0,
          "unit": "MPa",
          "basis": "typical",
          "source": "Special Metals INCONEL alloy 718 datasheet, aged bar typical room-temperature tensile properties"
        },
        "elongation_pct": {
          "value": 12.0,
          "unit": "%",
          "basis": "typical",
          "source": "Special Metals INCONEL alloy 718 datasheet, aged bar typical room-temperature tensile properties"
        },
        "cte_um_m_k": {
          "value": 13.0,
          "unit": "um/(m*K)",
          "basis": "typical",
          "source": "Special Metals INCONEL alloy 718 datasheet, thermal properties"
        },
        "k_w_m_k": {
          "value": 11.4,
          "unit": "W/(m*K)",
          "basis": "typical",
          "source": "Special Metals INCONEL alloy 718 datasheet, thermal properties"
        },
        "max_service_temp_c": {
          "value": 650.0,
          "unit": "C",
          "basis": "typical",
          "source": "editorial estimate: continuous service limit, not a datasheet value"
        },
        "cost_usd_kg": {
          "value": 60.0,
          "unit": "USD/kg",
          "basis": "typical",
          "source": "editorial estimate, bulk order-of-magnitude",
          "as_of": "2025"
        }
      },
      "links": [
        {
          "label": "MMPDS (design allowables, linked not mirrored)",
          "url": "https://www.mmpds.org/"
        }
      ],
      "notes": "AMS 5662 solution + aged, room temperature."
    },
    "inconel625": {
      "label": "Inconel 625 (annealed)",
      "category": "metal",
      "subcategory": "nickel",
      "condition": "annealed",
      "standards": [
        "ASTM B443",
        "UNS N06625"
      ],
      "properties": {
        "density_g_cm3": {
          "value": 8.44,
          "unit": "g/cm3",
          "basis": "typical",
          "source": "Special Metals INCONEL alloy 625 datasheet, physical constants"
        },
        "E_gpa": {
          "value": 208.0,
          "unit": "GPa",
          "basis": "typical",
          "source": "Special Metals INCONEL alloy 625 datasheet, annealed typical room-temperature tensile properties"
        },
        "yield_mpa": {
          "value": 460.0,
          "unit": "MPa",
          "basis": "typical",
          "source": "Special Metals INCONEL alloy 625 datasheet, annealed typical room-temperature tensile properties"
        },
        "ultimate_mpa": {
          "value": 880.0,
          "unit": "MPa",
          "basis": "typical",
          "source": "Special Metals INCONEL alloy 625 datasheet, annealed typical room-temperature tensile properties"
        },
        "elongation_pct": {
          "value": 45.0,
          "unit": "%",
          "basis": "typical",
          "source": "Special Metals INCONEL alloy 625 datasheet, annealed typical room-temperature tensile properties"
        },
        "cte_um_m_k": {
          "value": 12.8,
          "unit": "um/(m*K)",
          "basis": "typical",
          "source": "Special Metals INCONEL alloy 625 datasheet, thermal properties"
        },
        "k_w_m_k": {
          "value": 9.8,
          "unit": "W/(m*K)",
          "basis": "typical",
          "source": "Special Metals INCONEL alloy 625 datasheet, thermal properties"
        },
        "max_service_temp_c": {
          "value": 800.0,
          "unit": "C",
          "basis": "typical",
          "source": "editorial estimate: continuous service limit, not a datasheet value"
        },
        "cost_usd_kg": {
          "value": 55.0,
          "unit": "USD/kg",
          "basis": "typical",
          "source": "editorial estimate, bulk order-of-magnitude",
          "as_of": "2025"
        }
      },
      "notes": "Oxidation-limited to ~980 C; strength falls off above ~650 C."
    },
    "stainless_304": {
      "label": "Stainless 304 (annealed)",
      "category": "metal",
      "subcategory": "stainless",
      "condition": "annealed",
      "standards": [
        "ASTM A240/A240M (UNS S30400)",
        "EN 10088-2 (1.4301)"
      ],
      "properties": {
        "density_g_cm3": {
          "value": 8.0,
          "unit": "g/cm3",
          "basis": "typical",
          "source": "ASM Handbook Vol. 1 (Irons and Steels), type 304 physical properties"
        },
        "E_gpa": {
          "value": 193.0,
          "unit": "GPa",
          "basis": "typical",
          "source": "ASM Handbook Vol. 1 (Irons and Steels), type 304 annealed sheet typical tensile properties"
        },
        "yield_mpa": {
          "value": 215.0,
          "unit": "MPa",
          "basis": "typical",
          "source": "ASM Handbook Vol. 1 (Irons and Steels), type 304 annealed sheet typical tensile properties"
        },
        "ultimate_mpa": {
          "value": 505.0,
          "unit": "MPa",
          "basis": "typical",
          "source": "ASM Handbook Vol. 1 (Irons and Steels), type 304 annealed sheet typical tensile properties"
        },
        "elongation_pct": {
          "value": 40.0,
          "unit": "%",
          "basis": "typical",
          "source": "ASM Handbook Vol. 1 (Irons and Steels), type 304 annealed sheet typical tensile properties"
        },
        "cte_um_m_k": {
          "value": 17.3,
          "unit": "um/(m*K)",
          "basis": "typical",
          "source": "ASM Handbook Vol. 1 (Irons and Steels), type 304 thermal properties at 20-100 C"
        },
        "k_w_m_k": {
          "value": 16.2,
          "unit": "W/(m*K)",
          "basis": "typical",
          "source": "ASM Handbook Vol. 1 (Irons and Steels), type 304 thermal properties at 20-100 C"
        },
        "max_service_temp_c": {
          "value": 800.0,
          "unit": "C",
          "basis": "typical",
          "source": "editorial estimate: continuous service limit, not a datasheet value"
        },
        "cost_usd_kg": {
          "value": 4.0,
          "unit": "USD/kg",
          "basis": "typical",
          "source": "editorial estimate, bulk order-of-magnitude",
          "as_of": "2025"
        }
      }
    },
    "stainless_316": {
      "label": "Stainless 316 (annealed)",
      "category": "metal",
      "subcategory": "stainless",
      "condition": "annealed",
      "standards": [
        "ASTM A240/A240M (UNS S31600)",
        "EN 10088-2 (1.4401)"
      ],
      "properties": {
        "density_g_cm3": {
          "value": 8.0,
          "unit": "g/cm3",
          "basis": "typical",
          "source": "ASM Handbook Vol. 1 (Irons and Steels), type 316 physical properties"
        },
        "E_gpa": {
          "value": 193.0,
          "unit": "GPa",
          "basis": "typical",
          "source": "ASM Handbook Vol. 1 (Irons and Steels), type 316 annealed sheet typical tensile properties"
        },
        "yield_mpa": {
          "value": 205.0,
          "unit": "MPa",
          "basis": "minimum",
          "source": "ASTM A240/A240M specified minimum for S31600 (type 316) annealed plate/sheet/strip - these are exactly the spec minima (205 MPa / 515 MPa / 40 %), which the v1 table carried as 'typical'; re-labelled by orchestrator ruling after the PRD-028 review (value unchanged, see materials_data/PROVENANCE.md)"
        },
        "ultimate_mpa": {
          "value": 515.0,
          "unit": "MPa",
          "basis": "minimum",
          "source": "ASTM A240/A240M specified minimum for S31600 (type 316) annealed plate/sheet/strip - these are exactly the spec minima (205 MPa / 515 MPa / 40 %), which the v1 table carried as 'typical'; re-labelled by orchestrator ruling after the PRD-028 review (value unchanged, see materials_data/PROVENANCE.md)"
        },
        "elongation_pct": {
          "value": 40.0,
          "unit": "%",
          "basis": "minimum",
          "source": "ASTM A240/A240M specified minimum for S31600 (type 316) annealed plate/sheet/strip - these are exactly the spec minima (205 MPa / 515 MPa / 40 %), which the v1 table carried as 'typical'; re-labelled by orchestrator ruling after the PRD-028 review (value unchanged, see materials_data/PROVENANCE.md)"
        },
        "cte_um_m_k": {
          "value": 16.0,
          "unit": "um/(m*K)",
          "basis": "typical",
          "source": "ASM Handbook Vol. 1 (Irons and Steels), type 316 thermal properties at 20-100 C"
        },
        "k_w_m_k": {
          "value": 16.3,
          "unit": "W/(m*K)",
          "basis": "typical",
          "source": "ASM Handbook Vol. 1 (Irons and Steels), type 316 thermal properties at 20-100 C"
        },
        "max_service_temp_c": {
          "value": 800.0,
          "unit": "C",
          "basis": "typical",
          "source": "editorial estimate: continuous service limit, not a datasheet value"
        },
        "cost_usd_kg": {
          "value": 5.0,
          "unit": "USD/kg",
          "basis": "typical",
          "source": "editorial estimate, bulk order-of-magnitude",
          "as_of": "2025"
        }
      },
      "notes": "Yield, tensile strength and elongation are the ASTM A240 specified minima for S31600 (annealed); typical annealed 316 sheet tests well above them."
    },
    "ss17_4ph": {
      "label": "Stainless 17-4PH (H900)",
      "category": "metal",
      "subcategory": "stainless",
      "condition": "H900",
      "standards": [
        "ASTM A564/A564M (UNS S17400)",
        "AMS 5643"
      ],
      "properties": {
        "density_g_cm3": {
          "value": 7.75,
          "unit": "g/cm3",
          "basis": "typical",
          "source": "ASM Handbook Vol. 1 (Irons and Steels), 17-4PH physical properties"
        },
        "E_gpa": {
          "value": 196.0,
          "unit": "GPa",
          "basis": "typical",
          "source": "ASM Handbook Vol. 1 (Irons and Steels), 17-4PH H900 typical tensile properties"
        },
        "yield_mpa": {
          "value": 1170.0,
          "unit": "MPa",
          "basis": "typical",
          "source": "ASM Handbook Vol. 1 (Irons and Steels), 17-4PH H900 typical tensile properties"
        },
        "ultimate_mpa": {
          "value": 1310.0,
          "unit": "MPa",
          "basis": "typical",
          "source": "ASM Handbook Vol. 1 (Irons and Steels), 17-4PH H900 typical tensile properties"
        },
        "elongation_pct": {
          "value": 10.0,
          "unit": "%",
          "basis": "typical",
          "source": "ASM Handbook Vol. 1 (Irons and Steels), 17-4PH H900 typical tensile properties"
        },
        "cte_um_m_k": {
          "value": 10.8,
          "unit": "um/(m*K)",
          "basis": "typical",
          "source": "ASM Handbook Vol. 1 (Irons and Steels), 17-4PH thermal properties at 20-100 C"
        },
        "k_w_m_k": {
          "value": 17.9,
          "unit": "W/(m*K)",
          "basis": "typical",
          "source": "ASM Handbook Vol. 1 (Irons and Steels), 17-4PH thermal properties at 20-100 C"
        },
        "max_service_temp_c": {
          "value": 300.0,
          "unit": "C",
          "basis": "typical",
          "source": "editorial estimate: continuous service limit, not a datasheet value"
        },
        "cost_usd_kg": {
          "value": 8.0,
          "unit": "USD/kg",
          "basis": "typical",
          "source": "editorial estimate, bulk order-of-magnitude",
          "as_of": "2025"
        }
      },
      "notes": "H900 peak-aged; service above ~315 C over-ages the temper."
    },
    "copper_c110": {
      "label": "Copper C110 (annealed)",
      "category": "metal",
      "subcategory": "copper",
      "condition": "annealed (O60)",
      "standards": [
        "ASTM B152 (UNS C11000)"
      ],
      "properties": {
        "density_g_cm3": {
          "value": 8.94,
          "unit": "g/cm3",
          "basis": "typical",
          "source": "Copper Development Association, C11000 physical properties"
        },
        "E_gpa": {
          "value": 115.0,
          "unit": "GPa",
          "basis": "typical",
          "source": "Copper Development Association, C11000 annealed typical tensile properties"
        },
        "yield_mpa": {
          "value": 70.0,
          "unit": "MPa",
          "basis": "typical",
          "source": "Copper Development Association, C11000 annealed typical tensile properties"
        },
        "ultimate_mpa": {
          "value": 220.0,
          "unit": "MPa",
          "basis": "typical",
          "source": "Copper Development Association, C11000 annealed typical tensile properties"
        },
        "elongation_pct": {
          "value": 45.0,
          "unit": "%",
          "basis": "typical",
          "source": "Copper Development Association, C11000 annealed typical tensile properties"
        },
        "cte_um_m_k": {
          "value": 17.0,
          "unit": "um/(m*K)",
          "basis": "typical",
          "source": "Copper Development Association, C11000 thermal properties"
        },
        "k_w_m_k": {
          "value": 391.0,
          "unit": "W/(m*K)",
          "basis": "typical",
          "source": "Copper Development Association, C11000 thermal properties"
        },
        "max_service_temp_c": {
          "value": 200.0,
          "unit": "C",
          "basis": "typical",
          "source": "editorial estimate: continuous service limit, not a datasheet value"
        },
        "cost_usd_kg": {
          "value": 10.0,
          "unit": "USD/kg",
          "basis": "typical",
          "source": "editorial estimate, bulk order-of-magnitude",
          "as_of": "2025"
        }
      }
    },
    "brass_c260": {
      "label": "Brass C260 (half-hard)",
      "category": "metal",
      "subcategory": "copper",
      "condition": "half hard (H02)",
      "standards": [
        "ASTM B36/B36M (UNS C26000)"
      ],
      "properties": {
        "density_g_cm3": {
          "value": 8.53,
          "unit": "g/cm3",
          "basis": "typical",
          "source": "Copper Development Association, C26000 physical properties"
        },
        "E_gpa": {
          "value": 110.0,
          "unit": "GPa",
          "basis": "typical",
          "source": "Copper Development Association, C26000 half-hard typical tensile properties"
        },
        "yield_mpa": {
          "value": 310.0,
          "unit": "MPa",
          "basis": "typical",
          "source": "Copper Development Association, C26000 half-hard typical tensile properties"
        },
        "ultimate_mpa": {
          "value": 420.0,
          "unit": "MPa",
          "basis": "typical",
          "source": "Copper Development Association, C26000 half-hard typical tensile properties"
        },
        "elongation_pct": {
          "value": 25.0,
          "unit": "%",
          "basis": "typical",
          "source": "Copper Development Association, C26000 half-hard typical tensile properties"
        },
        "cte_um_m_k": {
          "value": 20.0,
          "unit": "um/(m*K)",
          "basis": "typical",
          "source": "Copper Development Association, C26000 thermal properties"
        },
        "k_w_m_k": {
          "value": 120.0,
          "unit": "W/(m*K)",
          "basis": "typical",
          "source": "Copper Development Association, C26000 thermal properties"
        },
        "max_service_temp_c": {
          "value": 200.0,
          "unit": "C",
          "basis": "typical",
          "source": "editorial estimate: continuous service limit, not a datasheet value"
        },
        "cost_usd_kg": {
          "value": 8.0,
          "unit": "USD/kg",
          "basis": "typical",
          "source": "editorial estimate, bulk order-of-magnitude",
          "as_of": "2025"
        }
      }
    },
    "bronze_c932": {
      "label": "Bearing bronze C932 (SAE 660)",
      "category": "metal",
      "subcategory": "copper",
      "condition": "as cast",
      "standards": [
        "ASTM B505/B505M (UNS C93200)",
        "SAE 660"
      ],
      "properties": {
        "density_g_cm3": {
          "value": 8.93,
          "unit": "g/cm3",
          "basis": "typical",
          "source": "Copper Development Association, C93200 physical properties"
        },
        "E_gpa": {
          "value": 100.0,
          "unit": "GPa",
          "basis": "typical",
          "source": "Copper Development Association, C93200 as-cast typical tensile properties"
        },
        "yield_mpa": {
          "value": 125.0,
          "unit": "MPa",
          "basis": "typical",
          "source": "Copper Development Association, C93200 as-cast typical tensile properties"
        },
        "ultimate_mpa": {
          "value": 240.0,
          "unit": "MPa",
          "basis": "typical",
          "source": "Copper Development Association, C93200 as-cast typical tensile properties"
        },
        "elongation_pct": {
          "value": 20.0,
          "unit": "%",
          "basis": "typical",
          "source": "Copper Development Association, C93200 as-cast typical tensile properties"
        },
        "cte_um_m_k": {
          "value": 18.0,
          "unit": "um/(m*K)",
          "basis": "typical",
          "source": "Copper Development Association, C93200 thermal properties"
        },
        "k_w_m_k": {
          "value": 59.0,
          "unit": "W/(m*K)",
          "basis": "typical",
          "source": "Copper Development Association, C93200 thermal properties"
        },
        "max_service_temp_c": {
          "value": 200.0,
          "unit": "C",
          "basis": "typical",
          "source": "editorial estimate: continuous service limit, not a datasheet value"
        },
        "cost_usd_kg": {
          "value": 12.0,
          "unit": "USD/kg",
          "basis": "typical",
          "source": "editorial estimate, bulk order-of-magnitude",
          "as_of": "2025"
        }
      }
    },
    "stainless_301_full_hard": {
      "label": "Stainless 301 (full hard)",
      "category": "metal",
      "subcategory": "stainless",
      "condition": "full hard (ASTM A666)",
      "standards": [
        "ASTM A666 (UNS S30100)",
        "EN 10088-2 (1.4310)"
      ],
      "properties": {
        "density_g_cm3": {
          "value": 7.9,
          "unit": "g/cm3",
          "basis": "typical",
          "source": "ASM Handbook Vol. 1 (Irons and Steels), type 301 physical properties"
        },
        "E_gpa": {
          "value": 193.0,
          "unit": "GPa",
          "basis": "typical",
          "source": "ASM Handbook Vol. 1 (Irons and Steels), type 301 annealed sheet typical elastic modulus"
        },
        "yield_mpa": {
          "value": 965.0,
          "unit": "MPa",
          "basis": "minimum",
          "source": "ASTM A666 (UNS S30100), specified minimum for cold-rolled full-hard strip"
        },
        "ultimate_mpa": {
          "value": 1275.0,
          "unit": "MPa",
          "basis": "minimum",
          "source": "ASTM A666 (UNS S30100), specified minimum for cold-rolled full-hard strip"
        },
        "elongation_pct": {
          "value": 9.0,
          "unit": "%",
          "basis": "minimum",
          "source": "ASTM A666 (UNS S30100), specified minimum for cold-rolled full-hard strip"
        },
        "cte_um_m_k": {
          "value": 16.9,
          "unit": "um/(m*K)",
          "basis": "typical",
          "source": "ASM Handbook Vol. 1 (Irons and Steels), type 301 thermal properties at 0-100 C"
        },
        "k_w_m_k": {
          "value": 16.2,
          "unit": "W/(m*K)",
          "basis": "typical",
          "source": "ASM Handbook Vol. 1 (Irons and Steels), type 301 thermal properties at 100 C",
          "T_c": 100
        },
        "max_service_temp_c": {
          "value": 300.0,
          "unit": "C",
          "basis": "typical",
          "source": "editorial estimate: continuous service limit, not a datasheet value"
        },
        "cost_usd_kg": {
          "range": [
            4.0,
            7.0
          ],
          "unit": "USD/kg",
          "basis": "typical",
          "source": "editorial estimate, bulk order-of-magnitude",
          "as_of": "2025"
        },
        "poisson_ratio": {
          "value": 0.3,
          "unit": "-",
          "basis": "typical",
          "source": "ASM Handbook Vol. 1 (Irons and Steels), austenitic stainless steel elastic constants"
        }
      },
      "process": {
        "machinability": "fair",
        "weldability": "good",
        "sheet": {
          "k_factor_range": [
            0.33,
            0.5
          ],
          "min_bend_radius_t": 3.0
        },
        "source": "editorial classification (Machining Data Handbook; standard shop practice)"
      },
      "notes": "Cold-work-hardened spring and structural strip. The strength comes from the cold work, so it relaxes well below the alloy's scaling temperature — the service limit here is an editorial one for the temper, not for the alloy."
    },
    "stainless_303": {
      "label": "Stainless 303 (annealed, free-machining)",
      "category": "metal",
      "subcategory": "stainless",
      "condition": "annealed",
      "standards": [
        "ASTM A582/A582M (UNS S30300)",
        "EN 10088-3 (1.4305)"
      ],
      "properties": {
        "density_g_cm3": {
          "value": 8.0,
          "unit": "g/cm3",
          "basis": "typical",
          "source": "ASM Handbook Vol. 1 (Irons and Steels), type 303 physical properties"
        },
        "E_gpa": {
          "value": 193.0,
          "unit": "GPa",
          "basis": "typical",
          "source": "ASM Handbook Vol. 1 (Irons and Steels), type 303 annealed bar typical elastic modulus"
        },
        "yield_mpa": {
          "value": 240.0,
          "unit": "MPa",
          "basis": "typical",
          "source": "ASM Handbook Vol. 1 (Irons and Steels), type 303 annealed bar typical tensile properties"
        },
        "ultimate_mpa": {
          "value": 620.0,
          "unit": "MPa",
          "basis": "typical",
          "source": "ASM Handbook Vol. 1 (Irons and Steels), type 303 annealed bar typical tensile properties"
        },
        "elongation_pct": {
          "value": 50.0,
          "unit": "%",
          "basis": "typical",
          "source": "ASM Handbook Vol. 1 (Irons and Steels), type 303 annealed bar typical tensile properties"
        },
        "cte_um_m_k": {
          "value": 17.3,
          "unit": "um/(m*K)",
          "basis": "typical",
          "source": "ASM Handbook Vol. 1 (Irons and Steels), type 303 thermal properties at 0-100 C"
        },
        "k_w_m_k": {
          "value": 16.2,
          "unit": "W/(m*K)",
          "basis": "typical",
          "source": "ASM Handbook Vol. 1 (Irons and Steels), type 303 thermal properties at 100 C",
          "T_c": 100
        },
        "max_service_temp_c": {
          "value": 700.0,
          "unit": "C",
          "basis": "typical",
          "source": "editorial estimate: continuous service limit, not a datasheet value"
        },
        "cost_usd_kg": {
          "range": [
            4.5,
            8.0
          ],
          "unit": "USD/kg",
          "basis": "typical",
          "source": "editorial estimate, bulk order-of-magnitude",
          "as_of": "2025"
        },
        "poisson_ratio": {
          "value": 0.3,
          "unit": "-",
          "basis": "typical",
          "source": "ASM Handbook Vol. 1 (Irons and Steels), austenitic stainless steel elastic constants"
        }
      },
      "process": {
        "machinability": "excellent",
        "weldability": "poor",
        "source": "editorial classification (Machining Data Handbook; standard shop practice); the sulphur that makes 303 machine also makes it a poor weld"
      },
      "notes": "Sulphur-bearing free-machining 304. Corrosion resistance and weldability are both worse than 304 — pick it for turned parts, not for wet ones."
    },
    "stainless_304l": {
      "label": "Stainless 304L (annealed)",
      "category": "metal",
      "subcategory": "stainless",
      "condition": "annealed",
      "standards": [
        "ASTM A240/A240M (UNS S30403)",
        "EN 10088-2 (1.4307)"
      ],
      "properties": {
        "density_g_cm3": {
          "value": 8.0,
          "unit": "g/cm3",
          "basis": "typical",
          "source": "ASM Handbook Vol. 1 (Irons and Steels), type 304 physical properties"
        },
        "E_gpa": {
          "value": 193.0,
          "unit": "GPa",
          "basis": "typical",
          "source": "ASM Handbook Vol. 1 (Irons and Steels), type 304 annealed sheet typical elastic modulus; table = EN 1993-1-2 Annex C Table C.1 reduction factors kE,theta for grade 1.4301 applied to the 20 C modulus",
          "table": [
            [
              20.0,
              193.0
            ],
            [
              100.0,
              185.0
            ],
            [
              200.0,
              178.0
            ],
            [
              300.0,
              170.0
            ],
            [
              400.0,
              162.0
            ],
            [
              500.0,
              154.0
            ],
            [
              600.0,
              147.0
            ],
            [
              700.0,
              137.0
            ],
            [
              800.0,
              122.0
            ]
          ]
        },
        "yield_mpa": {
          "value": 170.0,
          "unit": "MPa",
          "basis": "minimum",
          "source": "ASTM A240/A240M (UNS S30403), specified minimum for plate, sheet and strip"
        },
        "ultimate_mpa": {
          "value": 485.0,
          "unit": "MPa",
          "basis": "minimum",
          "source": "ASTM A240/A240M (UNS S30403), specified minimum for plate, sheet and strip"
        },
        "elongation_pct": {
          "value": 40.0,
          "unit": "%",
          "basis": "minimum",
          "source": "ASTM A240/A240M (UNS S30403), specified minimum for plate, sheet and strip"
        },
        "cte_um_m_k": {
          "value": 17.3,
          "unit": "um/(m*K)",
          "basis": "typical",
          "source": "ASM Handbook Vol. 1 (Irons and Steels), type 304 thermal properties at 0-100 C"
        },
        "k_w_m_k": {
          "value": 16.2,
          "unit": "W/(m*K)",
          "basis": "typical",
          "source": "AK Steel 304/304L stainless steel product data sheet, thermal conductivity at 100 C and 500 C",
          "T_c": 100,
          "table": [
            [
              100.0,
              16.2
            ],
            [
              500.0,
              21.5
            ]
          ]
        },
        "max_service_temp_c": {
          "value": 800.0,
          "unit": "C",
          "basis": "typical",
          "source": "editorial estimate: continuous service limit, not a datasheet value"
        },
        "cost_usd_kg": {
          "range": [
            3.5,
            6.5
          ],
          "unit": "USD/kg",
          "basis": "typical",
          "source": "editorial estimate, bulk order-of-magnitude",
          "as_of": "2025"
        },
        "poisson_ratio": {
          "value": 0.3,
          "unit": "-",
          "basis": "typical",
          "source": "ASM Handbook Vol. 1 (Irons and Steels), austenitic stainless steel elastic constants"
        },
        "cp_j_kg_k": {
          "value": 500.0,
          "unit": "J/(kg*K)",
          "basis": "typical",
          "source": "ASM Handbook Vol. 1 (Irons and Steels), type 304 specific heat at 0-100 C"
        }
      },
      "process": {
        "machinability": "fair",
        "weldability": "excellent",
        "sheet": {
          "k_factor_range": [
            0.33,
            0.5
          ],
          "min_bend_radius_t": 1.0
        },
        "source": "editorial classification (Machining Data Handbook; standard shop practice)"
      },
      "notes": "Low-carbon 304 for as-welded corrosion resistance (no chromium carbide sensitization in the heat-affected zone). Strengths are ASTM A240 specified minima; physical properties are ASM typicals."
    },
    "stainless_316l": {
      "label": "Stainless 316L (annealed)",
      "category": "metal",
      "subcategory": "stainless",
      "condition": "annealed",
      "standards": [
        "ASTM A240/A240M (UNS S31603)",
        "EN 10088-2 (1.4404)"
      ],
      "properties": {
        "density_g_cm3": {
          "value": 8.0,
          "unit": "g/cm3",
          "basis": "typical",
          "source": "ASM Handbook Vol. 1 (Irons and Steels), type 316 physical properties"
        },
        "E_gpa": {
          "value": 193.0,
          "unit": "GPa",
          "basis": "typical",
          "source": "ASM Handbook Vol. 1 (Irons and Steels), type 316 annealed sheet typical elastic modulus"
        },
        "yield_mpa": {
          "value": 170.0,
          "unit": "MPa",
          "basis": "minimum",
          "source": "ASTM A240/A240M (UNS S31603), specified minimum for plate, sheet and strip"
        },
        "ultimate_mpa": {
          "value": 485.0,
          "unit": "MPa",
          "basis": "minimum",
          "source": "ASTM A240/A240M (UNS S31603), specified minimum for plate, sheet and strip"
        },
        "elongation_pct": {
          "value": 40.0,
          "unit": "%",
          "basis": "minimum",
          "source": "ASTM A240/A240M (UNS S31603), specified minimum for plate, sheet and strip"
        },
        "cte_um_m_k": {
          "value": 16.0,
          "unit": "um/(m*K)",
          "basis": "typical",
          "source": "ASM Handbook Vol. 1 (Irons and Steels), type 316 thermal properties at 0-100 C"
        },
        "k_w_m_k": {
          "value": 16.3,
          "unit": "W/(m*K)",
          "basis": "typical",
          "source": "AK Steel 316/316L stainless steel product data sheet, thermal conductivity at 100 C and 500 C",
          "T_c": 100,
          "table": [
            [
              100.0,
              16.3
            ],
            [
              500.0,
              21.5
            ]
          ]
        },
        "max_service_temp_c": {
          "value": 800.0,
          "unit": "C",
          "basis": "typical",
          "source": "editorial estimate: continuous service limit, not a datasheet value"
        },
        "cost_usd_kg": {
          "range": [
            5.0,
            9.0
          ],
          "unit": "USD/kg",
          "basis": "typical",
          "source": "editorial estimate, bulk order-of-magnitude",
          "as_of": "2025"
        },
        "poisson_ratio": {
          "value": 0.3,
          "unit": "-",
          "basis": "typical",
          "source": "ASM Handbook Vol. 1 (Irons and Steels), austenitic stainless steel elastic constants"
        },
        "cp_j_kg_k": {
          "value": 500.0,
          "unit": "J/(kg*K)",
          "basis": "typical",
          "source": "ASM Handbook Vol. 1 (Irons and Steels), type 316 specific heat at 0-100 C"
        }
      },
      "process": {
        "machinability": "fair",
        "weldability": "excellent",
        "printable": {
          "dmls": "excellent"
        },
        "sheet": {
          "k_factor_range": [
            0.33,
            0.5
          ],
          "min_bend_radius_t": 1.0
        },
        "source": "editorial classification (Machining Data Handbook; standard shop practice); 316L is the reference LPBF stainless"
      },
      "notes": "Molybdenum-bearing, low-carbon: the default for marine, food and medical service and the most-printed LPBF stainless. Strengths are ASTM A240 specified minima."
    },
    "stainless_316ti": {
      "label": "Stainless 316Ti (annealed)",
      "category": "metal",
      "subcategory": "stainless",
      "condition": "annealed",
      "standards": [
        "EN 10088-2 (1.4571)",
        "ASTM A240/A240M (UNS S31635)"
      ],
      "properties": {
        "density_g_cm3": {
          "value": 8.0,
          "unit": "g/cm3",
          "basis": "typical",
          "source": "EN 10088-2 (1.4571) physical properties table"
        },
        "E_gpa": {
          "value": 200.0,
          "unit": "GPa",
          "basis": "typical",
          "source": "EN 10088-2 physical properties table, austenitic grades at 20 C"
        },
        "yield_mpa": {
          "value": 220.0,
          "unit": "MPa",
          "basis": "minimum",
          "source": "EN 10088-2 (1.4571), specified minimum Rp0,2 for hot-rolled plate"
        },
        "ultimate_mpa": {
          "value": 520.0,
          "unit": "MPa",
          "basis": "minimum",
          "source": "EN 10088-2 (1.4571), specified minimum Rm for hot-rolled plate"
        },
        "elongation_pct": {
          "value": 40.0,
          "unit": "%",
          "basis": "minimum",
          "source": "EN 10088-2 (1.4571), specified minimum elongation A"
        },
        "cte_um_m_k": {
          "value": 16.5,
          "unit": "um/(m*K)",
          "basis": "typical",
          "source": "EN 10088-2 physical properties table, austenitic grades at 20-100 C"
        },
        "k_w_m_k": {
          "value": 15.0,
          "unit": "W/(m*K)",
          "basis": "typical",
          "source": "EN 10088-2 physical properties table, austenitic grades at 20 C"
        },
        "max_service_temp_c": {
          "value": 800.0,
          "unit": "C",
          "basis": "typical",
          "source": "editorial estimate: continuous service limit, not a datasheet value"
        },
        "cost_usd_kg": {
          "range": [
            6.0,
            10.0
          ],
          "unit": "USD/kg",
          "basis": "typical",
          "source": "editorial estimate, bulk order-of-magnitude",
          "as_of": "2025"
        },
        "poisson_ratio": {
          "value": 0.3,
          "unit": "-",
          "basis": "typical",
          "source": "ASM Handbook Vol. 1 (Irons and Steels), austenitic stainless steel elastic constants"
        },
        "cp_j_kg_k": {
          "value": 500.0,
          "unit": "J/(kg*K)",
          "basis": "typical",
          "source": "EN 10088-2 physical properties table, austenitic grades at 20 C"
        }
      },
      "notes": "Titanium-stabilized 316: resists sensitization in the 450-850 C band, which is where 316 (not 316L) gets into trouble after welding or hot service."
    },
    "stainless_321": {
      "label": "Stainless 321 (annealed)",
      "category": "metal",
      "subcategory": "stainless",
      "condition": "annealed",
      "standards": [
        "ASTM A240/A240M (UNS S32100)",
        "EN 10088-2 (1.4541)"
      ],
      "properties": {
        "density_g_cm3": {
          "value": 8.0,
          "unit": "g/cm3",
          "basis": "typical",
          "source": "ASM Handbook Vol. 1 (Irons and Steels), type 321 physical properties"
        },
        "E_gpa": {
          "value": 193.0,
          "unit": "GPa",
          "basis": "typical",
          "source": "ASM Handbook Vol. 1 (Irons and Steels), type 321 annealed sheet typical elastic modulus"
        },
        "yield_mpa": {
          "value": 205.0,
          "unit": "MPa",
          "basis": "minimum",
          "source": "ASTM A240/A240M (UNS S32100), specified minimum for plate, sheet and strip"
        },
        "ultimate_mpa": {
          "value": 515.0,
          "unit": "MPa",
          "basis": "minimum",
          "source": "ASTM A240/A240M (UNS S32100), specified minimum for plate, sheet and strip"
        },
        "elongation_pct": {
          "value": 40.0,
          "unit": "%",
          "basis": "minimum",
          "source": "ASTM A240/A240M (UNS S32100), specified minimum for plate, sheet and strip"
        },
        "cte_um_m_k": {
          "value": 16.6,
          "unit": "um/(m*K)",
          "basis": "typical",
          "source": "ASM Handbook Vol. 1 (Irons and Steels), type 321 thermal properties at 0-100 C"
        },
        "k_w_m_k": {
          "value": 16.1,
          "unit": "W/(m*K)",
          "basis": "typical",
          "source": "ASM Handbook Vol. 1 (Irons and Steels), type 321 thermal properties at 100 C",
          "T_c": 100
        },
        "max_service_temp_c": {
          "value": 850.0,
          "unit": "C",
