Repository: n3r/AgentCAD

# AgentCAD

**Agentic-first parametric CAD for complex parts and systems** — rocketry,
construction, prototyping. Real B-rep solid modeling (OpenCascade via
[build123d](https://build123d.readthedocs.io)), a browser UI, and AI agents
as first-class users. Runs on macOS today; the architecture is
Windows/Linux-ready.

## Why agentic-first

Traditional CAD encodes design intent in click-history feature trees that
only the authoring application can interpret. AgentCAD makes the opposite
bet: **the model is code**. Every part is a small parametric Python script —
the representation language models read, write, diff, and review best.
Humans steer and review; agents author and iterate.

File: agentcad/core/materials_data/metal_steel.json (part 1 of 6)
{
  "schema_version": 2,
  "materials": {
    "steel_4130": {
      "label": "Chromoly 4130 (normalized)",
      "category": "metal",
      "subcategory": "steel",
      "condition": "normalized",
      "standards": [
        "ASTM A29/A29M",
        "SAE J404 (4130)"
      ],
      "properties": {
        "density_g_cm3": {
          "value": 7.85,
          "unit": "g/cm3",
          "basis": "typical",
          "source": "ASM Handbook Vol. 1 (Irons and Steels), 4130 physical properties"
        },
        "E_gpa": {
          "value": 205.0,
          "unit": "GPa",
          "basis": "typical",
          "source": "ASM Handbook Vol. 1 (Irons and Steels), 4130 normalized typical tensile properties"
        },
        "yield_mpa": {
          "value": 435.0,
          "unit": "MPa",
          "basis": "typical",
          "source": "ASM Handbook Vol. 1 (Irons and Steels), 4130 normalized typical tensile properties"
        },
        "ultimate_mpa": {
          "value": 670.0,
          "unit": "MPa",
          "basis": "typical",
          "source": "ASM Handbook Vol. 1 (Irons and Steels), 4130 normalized typical tensile properties"
        },
        "elongation_pct": {
          "value": 25.0,
          "unit": "%",
          "basis": "typical",
          "source": "ASM Handbook Vol. 1 (Irons and Steels), 4130 normalized typical tensile properties"
        },
        "cte_um_m_k": {
          "value": 12.2,
          "unit": "um/(m*K)",
          "basis": "typical",
          "source": "ASM Handbook Vol. 1 (Irons and Steels), 4130 thermal properties at 20-100 C"
        },
        "k_w_m_k": {
          "value": 42.6,
          "unit": "W/(m*K)",
          "basis": "typical",
          "source": "ASM Handbook Vol. 1 (Irons and Steels), 4130 thermal properties at 20-100 C"
        },
        "max_service_temp_c": {
          "value": 450.0,
          "unit": "C",
          "basis": "typical",
          "source": "editorial estimate: continuous service limit, not a datasheet value"
        },
        "cost_usd_kg": {
          "value": 1.5,
          "unit": "USD/kg",
          "basis": "typical",
          "source": "editorial estimate, bulk order-of-magnitude",
          "as_of": "2025"
        }
      },
      "process": {
        "machinability": "good",
        "weldability": "good",
        "source": "editorial classification (Machining Data Handbook; AWS D1.1 preheat practice)"
      }
    },
    "steel_4340": {
      "label": "Alloy 4340 (normalized)",
      "category": "metal",
      "subcategory": "steel",
      "condition": "normalized",
      "standards": [
        "ASTM A29/A29M",
        "SAE J404 (4340)"
      ],
      "properties": {
        "density_g_cm3": {
          "value": 7.85,
          "unit": "g/cm3",
          "basis": "typical",
          "source": "ASM Handbook Vol. 1 (Irons and Steels), 4340 physical properties"
        },
        "E_gpa": {
          "value": 205.0,
          "unit": "GPa",
          "basis": "typical",
          "source": "ASM Handbook Vol. 1 (Irons and Steels), 4340 normalized typical tensile properties"
        },
        "yield_mpa": {
          "value": 860.0,
          "unit": "MPa",
          "basis": "typical",
          "source": "ASM Handbook Vol. 1 (Irons and Steels), 4340 normalized typical tensile properties"
        },
        "ultimate_mpa": {
          "value": 1280.0,
          "unit": "MPa",
          "basis": "typical",
          "source": "ASM Handbook Vol. 1 (Irons and Steels), 4340 normalized typical tensile properties"
        },
        "elongation_pct": {
          "value": 12.0,
          "unit": "%",
          "basis": "typical",
          "source": "ASM Handbook Vol. 1 (Irons and Steels), 4340 normalized typical tensile properties"
        },
        "cte_um_m_k": {
          "value": 12.3,
          "unit": "um/(m*K)",
          "basis": "typical",
          "source": "ASM Handbook Vol. 1 (Irons and Steels), 4340 thermal properties at 20-100 C"
        },
        "k_w_m_k": {
          "value": 44.5,
          "unit": "W/(m*K)",
          "basis": "typical",
          "source": "ASM Handbook Vol. 1 (Irons and Steels), 4340 thermal properties at 20-100 C"
        },
        "max_service_temp_c": {
          "value": 450.0,
          "unit": "C",
          "basis": "typical",
          "source": "editorial estimate: continuous service limit, not a datasheet value"
        },
        "cost_usd_kg": {
          "value": 2.0,
          "unit": "USD/kg",
          "basis": "typical",
          "source": "editorial estimate, bulk order-of-magnitude",
          "as_of": "2025"
        }
      },
      "notes": "Q&T tempers reach 1500-1900 MPa UTS; this row is normalized."
    },
    "maraging300": {
      "label": "Maraging 300 (aged)",
      "category": "metal",
      "subcategory": "steel",
      "condition": "solution + aged",
      "standards": [
        "DIN 1.2709",
        "UNS K93120 (18Ni-300)"
      ],
      "properties": {
        "density_g_cm3": {
          "value": 8.0,
          "unit": "g/cm3",
          "basis": "typical",
          "source": "ASM Handbook Vol. 1 (Irons and Steels), 18Ni(300) maraging steel physical properties"
        },
        "E_gpa": {
          "value": 190.0,
          "unit": "GPa",
          "basis": "typical",
          "source": "ASM Handbook Vol. 1 (Irons and Steels), 18Ni(300) maraging steel aged typical tensile properties"
        },
        "yield_mpa": {
          "value": 1900.0,
          "unit": "MPa",
          "basis": "typical",
          "source": "ASM Handbook Vol. 1 (Irons and Steels), 18Ni(300) maraging steel aged typical tensile properties"
        },
        "ultimate_mpa": {
          "value": 2000.0,
          "unit": "MPa",
          "basis": "typical",
          "source": "ASM Handbook Vol. 1 (Irons and Steels), 18Ni(300) maraging steel aged typical tensile properties"
        },
        "elongation_pct": {
          "value": 7.0,
          "unit": "%",
          "basis": "typical",
          "source": "ASM Handbook Vol. 1 (Irons and Steels), 18Ni(300) maraging steel aged typical tensile properties"
        },
        "cte_um_m_k": {
          "value": 10.1,
          "unit": "um/(m*K)",
          "basis": "typical",
          "source": "ASM Handbook Vol. 1 (Irons and Steels), 18Ni(300) maraging steel thermal properties at 20-100 C"
        },
        "k_w_m_k": {
          "value": 21.0,
          "unit": "W/(m*K)",
          "basis": "typical",
          "source": "ASM Handbook Vol. 1 (Irons and Steels), 18Ni(300) maraging steel thermal properties at 20-100 C"
        },
        "max_service_temp_c": {
          "value": 400.0,
          "unit": "C",
          "basis": "typical",
          "source": "editorial estimate: continuous service limit, not a datasheet value"
        },
        "cost_usd_kg": {
          "value": 80.0,
          "unit": "USD/kg",
          "basis": "typical",
          "source": "editorial estimate, bulk order-of-magnitude",
          "as_of": "2025"
        }
      },
      "notes": "18Ni-300 / 1.2709, solution + aged; common in AM tooling."
    },
    "steel_a36": {
      "label": "Steel A36 (structural)",
      "category": "metal",
      "subcategory": "steel",
      "condition": "hot-rolled structural",
      "standards": [
        "ASTM A36/A36M"
      ],
      "properties": {
        "density_g_cm3": {
          "value": 7.85,
          "unit": "g/cm3",
          "basis": "typical",
          "source": "ASM Handbook Vol. 1 (Irons and Steels), carbon structural steel physical properties"
        },
        "E_gpa": {
          "value": 200.0,
          "unit": "GPa",
          "basis": "typical",
          "source": "ASM Handbook Vol. 1 (Irons and Steels), carbon structural steel elastic modulus at room temperature; table: EN 1993-1-2 Table 3.1 (k_E,theta x E_a), scaled to this card's 200 GPa room-temperature point instead of the code's 210 GPa",
          "table": [
            [
              20,
              200.0
            ],
            [
              100,
              200.0
            ],
            [
              200,
              180.0
            ],
            [
              300,
              160.0
            ],
            [
              400,
              140.0
            ],
            [
              500,
              120.0
            ],
            [
              600,
              62.0
            ],
            [
              700,
              26.0
            ],
            [
              800,
              18.0
            ],
            [
              900,
              13.5
            ],
            [
              1000,
              9.0
            ],
            [
              1100,
              4.5
            ],
            [
              1200,
              0.0
            ]
          ]
        },
        "yield_mpa": {
          "value": 250.0,
          "unit": "MPa",
          "basis": "minimum",
          "source": "ASTM A36/A36M specified minimum tensile properties"
        },
        "ultimate_mpa": {
          "value": 450.0,
          "unit": "MPa",
          "basis": "typical",
          "source": "ASTM A36/A36M specifies a tensile strength RANGE of 400-550 MPa; this 450 MPa point is the mid-band figure the v1 library carried and is frozen by the editorial-immutability rule - the specified MINIMUM is 400 MPa, so the basis is typical (mid-band), not minimum (see materials_data/PROVENANCE.md)"
        },
        "elongation_pct": {
          "value": 20.0,
          "unit": "%",
          "basis": "minimum",
          "source": "ASTM A36/A36M specified minimum tensile properties"
        },
        "cte_um_m_k": {
          "value": 11.7,
          "unit": "um/(m*K)",
          "basis": "typical",
          "source": "ASM Handbook Vol. 1 (Irons and Steels), carbon structural steel thermal properties at 20-100 C"
        },
        "k_w_m_k": {
          "value": 50.0,
          "unit": "W/(m*K)",
          "basis": "typical",
          "source": "ASM Handbook Vol. 1 (Irons and Steels), carbon structural steel thermal properties at 20-100 C"
        },
        "max_service_temp_c": {
          "value": 400.0,
          "unit": "C",
          "basis": "typical",
          "source": "editorial estimate: continuous service limit, not a datasheet value"
        },
        "cost_usd_kg": {
          "value": 0.8,
          "unit": "USD/kg",
          "basis": "typical",
          "source": "editorial estimate, bulk order-of-magnitude",
          "as_of": "2025"
        }
      },
      "process": {
        "machinability": "good",
        "weldability": "excellent",
        "source": "editorial classification (Machining Data Handbook; AWS D1.1 prequalified practice)"
      },
      "notes": "Yield 250 MPa and elongation 20 % are ASTM A36 specified minima. The 450 MPa ultimate is NOT the specified minimum: A36 specifies a 400-550 MPa tensile RANGE and 450 MPa is its mid-band value, kept byte-identical from the v1 library under the editorial-immutability rule. Design to 400 MPa."
    },
    "steel_a992": {
      "label": "Steel A992 (W-shapes)",
      "category": "metal",
      "subcategory": "steel",
      "condition": "hot-rolled W-shapes",
      "standards": [
        "ASTM A992/A992M"
      ],
      "properties": {
        "density_g_cm3": {
          "value": 7.85,
          "unit": "g/cm3",
          "basis": "typical",
          "source": "ASM Handbook Vol. 1 (Irons and Steels), carbon structural steel physical properties"
        },
        "E_gpa": {
          "value": 200.0,
          "unit": "GPa",
          "basis": "typical",
          "source": "ASM Handbook Vol. 1 (Irons and Steels), carbon structural steel elastic modulus at room temperature"
        },
        "yield_mpa": {
          "value": 345.0,
          "unit": "MPa",
          "basis": "minimum",
          "source": "ASTM A992/A992M specified minimum tensile properties"
        },
        "ultimate_mpa": {
          "value": 450.0,
          "unit": "MPa",
          "basis": "minimum",
          "source": "ASTM A992/A992M specified minimum tensile properties"
        },
        "elongation_pct": {
          "value": 21.0,
          "unit": "%",
          "basis": "minimum",
          "source": "ASTM A992/A992M specified minimum tensile properties"
        },
        "cte_um_m_k": {
          "value": 11.7,
          "unit": "um/(m*K)",
          "basis": "typical",
          "source": "ASM Handbook Vol. 1 (Irons and Steels), carbon structural steel thermal properties at 20-100 C"
        },
        "k_w_m_k": {
          "value": 50.0,
          "unit": "W/(m*K)",
          "basis": "typical",
          "source": "ASM Handbook Vol. 1 (Irons and Steels), carbon structural steel thermal properties at 20-100 C"
        },
        "max_service_temp_c": {
          "value": 400.0,
          "unit": "C",
          "basis": "typical",
          "source": "editorial estimate: continuous service limit, not a datasheet value"
        },
        "cost_usd_kg": {
          "value": 0.9,
          "unit": "USD/kg",
          "basis": "typical",
          "source": "editorial estimate, bulk order-of-magnitude",
          "as_of": "2025"
        }
      },
      "process": {
        "machinability": "good",
        "weldability": "excellent",
        "source": "editorial classification (Machining Data Handbook; AWS D1.1 prequalified practice)"
      }
    },
    "s235jr": {
      "label": "Steel S235JR (EN structural)",
      "category": "metal",
      "subcategory": "steel",
      "condition": "hot-rolled, +AR, JR (27 J at +20 C)",
      "standards": [
        "EN 10025-2 (S235JR)",
        "EN 1993-1-1"
      ],
      "properties": {
        "density_g_cm3": {
          "value": 7.85,
          "unit": "g/cm3",
          "basis": "typical",
          "source": "EN 1993-1-1 section 3.2.6 (material constants for structural steel), rho = 7850 kg/m3"
        },
        "E_gpa": {
          "value": 210.0,
          "unit": "GPa",
          "basis": "typical",
          "source": "EN 1993-1-1 section 3.2.6 (material constants for structural steel), E = 210 000 N/mm2; table: EN 1993-1-2 Table 3.1 (k_E,theta x E_a = 210 GPa)",
          "table": [
            [
              20,
              210.0
            ],
            [
              100,
              210.0
            ],
            [
              200,
              189.0
            ],
            [
              300,
              168.0
            ],
            [
              400,
              147.0
            ],
            [
              500,
              126.0
            ],
            [
              600,
              65.1
            ],
            [
              700,
              27.3
            ],
            [
              800,
              18.9
            ],
            [
              900,
              14.175
            ],
            [
              1000,
              9.45
            ],
            [
              1100,
              4.725
            ],
            [
              1200,
              0.0
            ]
          ]
        },
        "yield_mpa": {
          "value": 235.0,
          "unit": "MPa",
          "basis": "minimum",
          "source": "EN 10025-2 specified minimum mechanical properties, t <= 16 mm"
        },
        "ultimate_mpa": {
          "range": [
            360.0,
            510.0
          ],
          "unit": "MPa",
          "basis": "minimum",
          "source": "EN 10025-2 specified minimum mechanical properties, t <= 16 mm"
        },
        "elongation_pct": {
          "value": 26.0,
          "unit": "%",
          "basis": "minimum",
          "source": "EN 10025-2 specified minimum mechanical properties, t <= 16 mm"
        },
        "poisson_ratio": {
          "value": 0.3,
          "unit": "-",
          "basis": "typical",
          "source": "EN 1993-1-1 section 3.2.6 (material constants for structural steel), nu = 0.3"
        },
        "shear_modulus_gpa": {
          "value": 81.0,
          "unit": "GPa",
          "basis": "typical",
          "source": "EN 1993-1-1 section 3.2.6 (material constants for structural steel), G = 81 000 N/mm2"
        },
        "cte_um_m_k": {
          "value": 12.0,
          "unit": "um/(m*K)",
          "basis": "typical",
          "source": "EN 1993-1-1 section 3.2.6 (material constants for structural steel), alpha = 12 x 10^-6 per K"
        },
        "k_w_m_k": {
          "value": 53.3,
          "unit": "W/(m*K)",
          "basis": "typical",
          "source": "EN 1993-1-2 section 3.4.1.3 (carbon steel thermal conductivity, lambda_a = 54 - 3.33e-2 x theta up to 800 C, 27.3 above)",
          "table": [
            [
              20,
              53.3
            ],
            [
              100,
              50.7
            ],
            [
              200,
              47.3
            ],
            [
              300,
              44.0
            ],
            [
              400,
              40.7
            ],
            [
              500,
              37.3
            ],
            [
              600,
              34.0
            ],
            [
              700,
              30.7
            ],
            [
              800,
              27.4
            ],
            [
              1200,
              27.3
            ]
          ]
        },
        "cp_j_kg_k": {
          "value": 439.8,
          "unit": "J/(kg*K)",
          "basis": "typical",
          "source": "EN 1993-1-2 section 3.4.1.2 (carbon steel specific heat; the phase-change peak at 735 C is not resolved by these rows)",
          "table": [
            [
              20,
              439.8
            ],
            [
              100,
              487.6
            ],
            [
              200,
              529.8
            ],
            [
              300,
              564.7
            ],
            [
              400,
              605.9
            ],
            [
              500,
              666.5
            ],
            [
              600,
              760.2
            ],
            [
              700,
              1008.2
            ],
            [
              800,
              803.3
            ],
            [
              900,
              650.0
            ],
            [
              1200,
              650.0
            ]
          ]
        },
        "max_service_temp_c": {
          "value": 400.0,
          "unit": "C",
          "basis": "typical",
          "source": "editorial estimate: continuous service limit, not a datasheet value"
        }
      },
      "process": {
        "machinability": "good",
        "weldability": "excellent",
        "sheet": {
          "k_factor_range": [
            0.33,
            0.46
          ],
          "min_bend_radius_t": 1.0
        },
        "source": "editorial classification (Machining Data Handbook; AWS D1.1 prequalified practice)"
      },
      "cost_usd_kg": {
        "range": [
          0.9,
          1.4
        ],
        "unit": "USD/kg",
        "basis": "typical",
        "as_of": "2025",
        "source": "editorial estimate, bulk order-of-magnitude"
      },
      "notes": "Mechanical row is the EN 10025-2 minimum for t <= 16 mm; yield falls with thickness (215 MPa above 100 mm). E(T), k(T) and cp(T) are the EN 1993-1-2 fire-design curves."
    },
    "s275jr": {
      "label": "Steel S275JR (EN structural)",
      "category": "metal",
      "subcategory": "steel",
      "condition": "hot-rolled, +AR, JR (27 J at +20 C)",
      "standards": [
        "EN 10025-2 (S275JR)",
        "EN 1993-1-1"
      ],
      "properties": {
        "density_g_cm3": {
          "value": 7.85,
          "unit": "g/cm3",
          "basis": "typical",
          "source": "EN 1993-1-1 section 3.2.6 (material constants for structural steel), rho = 7850 kg/m3"
        },
        "E_gpa": {
          "value": 210.0,
          "unit": "GPa",
          "basis": "typical",
          "source": "EN 1993-1-1 section 3.2.6 (material constants for structural steel), E = 210 000 N/mm2; table: EN 1993-1-2 Table 3.1 (k_E,theta x E_a = 210 GPa)",
          "table": [
            [
              20,
              210.0
            ],
            [
              100,
              210.0
            ],
            [
              200,
              189.0
            ],
            [
              300,
              168.0
            ],
            [
              400,
              147.0
            ],
            [
              500,
              126.0
            ],
            [
              600,
              65.1
            ],
            [
              700,
              27.3
            ],
            [
              800,
              18.9
            ],
            [
              900,
              14.175
            ],
            [
              1000,
              9.45
            ],
            [
              1100,
              4.725
            ],
            [
              1200,
              0.0
            ]
          ]
        },
        "yield_mpa": {
          "value": 275.0,
          "unit": "MPa",
          "basis": "minimum",
          "source": "EN 10025-2 specified minimum mechanical properties, t <= 16 mm"
        },
        "ultimate_mpa": {
          "range": [
            410.0,
            560.0
          ],
          "unit": "MPa",
          "basis": "minimum",
          "source": "EN 10025-2 specified minimum mechanical properties, t <= 16 mm"
        },
        "elongation_pct": {
          "value": 23.0,
          "unit": "%",
          "basis": "minimum",
          "source": "EN 10025-2 specified minimum mechanical properties, t <= 16 mm"
        },
        "poisson_ratio": {
          "value": 0.3,
          "unit": "-",
          "basis": "typical",
          "source": "EN 1993-1-1 section 3.2.6 (material constants for structural steel), nu = 0.3"
        },
        "shear_modulus_gpa": {
          "value": 81.0,
          "unit": "GPa",
          "basis": "typical",
          "source": "EN 1993-1-1 section 3.2.6 (material constants for structural steel), G = 81 000 N/mm2"
        },
        "cte_um_m_k": {
          "value": 12.0,
          "unit": "um/(m*K)",
          "basis": "typical",
          "source": "EN 1993-1-1 section 3.2.6 (material constants for structural steel), alpha = 12 x 10^-6 per K"
        },
        "k_w_m_k": {
          "value": 53.3,
          "unit": "W/(m*K)",
          "basis": "typical",
          "source": "EN 1993-1-2 section 3.4.1.3 (carbon steel thermal conductivity, lambda_a = 54 - 3.33e-2 x theta up to 800 C, 27.3 above)",
          "table": [
            [
              20,
              53.3
            ],
            [
              100,
              50.7
            ],
            [
              200,
              47.3
            ],
            [
              300,
              44.0
            ],
            [
              400,
              40.7
            ],
            [
              500,
              37.3
            ],
            [
              600,
              34.0
            ],
            [
              700,
              30.7
            ],
            [
              800,
              27.4
            ],
            [
              1200,
              27.3
            ]
          ]
        },
        "cp_j_kg_k": {
          "value": 439.8,
          "unit": "J/(kg*K)",
          "basis": "typical",
          "source": "EN 1993-1-2 section 3.4.1.2 (carbon steel specific heat; the phase-change peak at 735 C is not resolved by these rows)",
          "table": [
            [
              20,
              439.8
            ],
            [
              100,
              487.6
            ],
            [
              200,
              529.8
            ],
            [
              300,
              564.7
            ],
            [
              400,
              605.9
            ],
            [
              500,
              666.5
            ],
            [
              600,
              760.2
            ],
            [
              700,
              1008.2
            ],
            [
              800,
              803.3
            ],
            [
              900,
              650.0
            ],
            [
              1200,
              650.0
            ]
          ]
        },
        "max_service_temp_c": {
          "value": 400.0,
          "unit": "C",
          "basis": "typical",
          "source": "editorial estimate: continuous service limit, not a datasheet value"
        }
      },
      "process": {
        "machinability": "good",
        "weldability": "excellent",
        "sheet": {
          "k_factor_range": [
            0.33,
            0.46
          ],
          "min_bend_radius_t": 1.0
        },
        "source": "editorial classification (Machining Data Handbook; AWS D1.1 prequalified practice)"
      },
      "cost_usd_kg": {
        "range": [
          0.9,
          1.4
        ],
        "unit": "USD/kg",
        "basis": "typical",
        "as_of": "2025",
        "source": "editorial estimate, bulk order-of-magnitude"
      },
      "notes": "EN 10025-2 minima for t <= 16 mm."
    },
    "s355jr": {
      "label": "Steel S355JR (EN structural)",
      "category": "metal",
      "subcategory": "steel",
      "condition": "hot-rolled, +AR, JR (27 J at +20 C)",
      "standards": [
        "EN 10025-2 (S355JR)",
        "EN 1993-1-1"
      ],
      "properties": {
        "density_g_cm3": {
          "value": 7.85,
          "unit": "g/cm3",
          "basis": "typical",
          "source": "EN 1993-1-1 section 3.2.6 (material constants for structural steel), rho = 7850 kg/m3"
        },
        "E_gpa": {
          "value": 210.0,
          "unit": "GPa",
          "basis": "typical",
          "source": "EN 1993-1-1 section 3.2.6 (material constants for structural steel), E = 210 000 N/mm2; table: EN 1993-1-2 Table 3.1 (k_E,theta x E_a = 210 GPa)",
          "table": [
            [
              20,
              210.0
            ],
            [
              100,
              210.0
            ],
            [
              200,
              189.0
            ],
            [
              300,
              168.0
            ],
            [
              400,
              147.0
            ],
            [
              500,
              126.0
            ],
            [
              600,
              65.1
            ],
            [
              700,
              27.3
            ],
            [
              800,
              18.9
            ],
            [
              900,
              14.175
            ],
            [
              1000,
              9.45
            ],
            [
              1100,
              4.725
            ],
            [
              1200,
              0.0
            ]
          ]
        },
        "yield_mpa": {
          "value": 355.0,
          "unit": "MPa",
          "basis": "minimum",
          "source": "EN 10025-2 specified minimum mechanical properties, t <= 16 mm"
        },
        "ultimate_mpa": {
          "range": [
            470.0,
            630.0
          ],
          "unit": "MPa",
          "basis": "minimum",
          "source": "EN 10025-2 specified minimum mechanical properties, t <= 16 mm"
        },
        "elongation_pct": {
          "value": 22.0,
          "unit": "%",
          "basis": "minimum",
          "source": "EN 10025-2 specified minimum mechanical properties, t <= 16 mm"
        },
        "poisson_ratio": {
          "value": 0.3,
          "unit": "-",
          "basis": "typical",
          "source": "EN 1993-1-1 section 3.2.6 (material constants for structural steel), nu = 0.3"
        },
        "shear_modulus_gpa": {
          "value": 81.0,
          "unit": "GPa",
          "basis": "typical",
          "source": "EN 1993-1-1 section 3.2.6 (material constants for structural steel), G = 81 000 N/mm2"
        },
        "cte_um_m_k": {
          "value": 12.0,
          "unit": "um/(m*K)",
          "basis": "typical",
          "source": "EN 1993-1-1 section 3.2.6 (material constants for structural steel), alpha = 12 x 10^-6 per K"
        },
        "k_w_m_k": {
          "value": 53.3,
          "unit": "W/(m*K)",
          "basis": "typical",
          "source": "EN 1993-1-2 section 3.4.1.3 (carbon steel thermal conductivity, lambda_a = 54 - 3.33e-2 x theta up to 800 C, 27.3 above)",
          "table": [
            [
              20,
              53.3
            ],
            [
              100,
              50.7
            ],
            [
              200,
              47.3
            ],
            [
              300,
              44.0
            ],
            [
              400,
              40.7
            ],
            [
              500,
              37.3
            ],
            [
              600,
              34.0
            ],
            [
              700,
              30.7
            ],
            [
              800,
              27.4
            ],
            [
              1200,
              27.3
            ]
          ]
        },
        "cp_j_kg_k": {
          "value": 439.8,
          "unit": "J/(kg*K)",
          "basis": "typical",
          "source": "EN 1993-1-2 section 3.4.1.2 (carbon steel specific heat; the phase-change peak at 735 C is not resolved by these rows)",
          "table": [
            [
              20,
              439.8
            ],
            [
              100,
              487.6
            ],
            [
              200,
              529.8
            ],
            [
              300,
              564.7
            ],
            [
              400,
              605.9
            ],
            [
              500,
              666.5
            ],
            [
              600,
              760.2
            ],
            [
              700,
              1008.2
            ],
            [
              800,
              803.3
            ],
            [
              900,
              650.0
            ],
            [
              1200,
              650.0
            ]
          ]
        },
        "max_service_temp_c": {
          "value": 400.0,
          "unit": "C",
          "basis": "typical",
          "source": "editorial estimate: continuous service limit, not a datasheet value"
        }
      },
      "process": {
        "machinability": "good",
        "weldability": "excellent",
        "sheet": {
          "k_factor_range": [
            0.33,
            0.46
          ],
          "min_bend_radius_t": 2.0
        },
        "source": "editorial classification (Machining Data Handbook; AWS D1.1 prequalified practice)"
      },
      "cost_usd_kg": {
        "range": [
          0.9,
          1.4
        ],
        "unit": "USD/kg",
        "basis": "typical",
        "as_of": "2025",
        "source": "editorial estimate, bulk order-of-magnitude"
      },
      "notes": "The default European structural grade. EN 10025-2 minima for t <= 16 mm; 335 MPa yield above 40 mm."
    },
    "s355j2": {
      "label": "Steel S355J2 (EN structural, -20 C)",
      "category": "metal",
      "subcategory": "steel",
      "condition": "hot-rolled, +AR, J2 (27 J at -20 C)",
      "standards": [
        "EN 10025-2 (S355J2)",
        "EN 1993-1-1"
      ],
      "properties": {
        "density_g_cm3": {
          "value": 7.85,
          "unit": "g/cm3",
          "basis": "typical",
          "source": "EN 1993-1-1 section 3.2.6 (material constants for structural steel), rho = 7850 kg/m3"
        },
        "E_gpa": {
          "value": 210.0,
          "unit": "GPa",
          "basis": "typical",
          "source": "EN 1993-1-1 section 3.2.6 (material constants for structural steel), E = 210 000 N/mm2; table: EN 1993-1-2 Table 3.1 (k_E,theta x E_a = 210 GPa)",
          "table": [
            [
              20,
              210.0
            ],
            [
              100,
              210.0
            ],
            [
              200,
              189.0
            ],
            [
              300,
              168.0
            ],
            [
              400,
              147.0
            ],
            [
              500,
              126.0
            ],
            [
              600,
              65.1
            ],
            [
              700,
              27.3
            ],
            [
              800,
              18.9
            ],
            [
              900,
              14.175
            ],
            [
              1000,
              9.45
            ],
            [
              1100,
              4.725
            ],
            [
              1200,
              0.0
            ]
          ]
        },
        "yield_mpa": {
          "value": 355.0,
          "unit": "MPa",
          "basis": "minimum",
          "source": "EN 10025-2 specified minimum mechanical properties, t <= 16 mm"
        },
        "ultimate_mpa": {
          "range": [
            470.0,
            630.0
          ],
          "unit": "MPa",
          "basis": "minimum",
          "source": "EN 10025-2 specified minimum mechanical properties, t <= 16 mm"
        },
        "elongation_pct": {
          "value": 22.0,
          "unit": "%",
          "basis": "minimum",
          "source": "EN 10025-2 specified minimum mechanical properties, t <= 16 mm"
        },
        "poisson_ratio": {
          "value": 0.3,
          "unit": "-",
          "basis": "typical",
          "source": "EN 1993-1-1 section 3.2.6 (material constants for structural steel), nu = 0.3"
        },
        "shear_modulus_gpa": {
          "value": 81.0,
          "unit": "GPa",
          "basis": "typical",
          "source": "EN 1993-1-1 section 3.2.6 (material constants for structural steel), G = 81 000 N/mm2"
        },
        "cte_um_m_k": {
          "value": 12.0,
          "unit": "um/(m*K)",
          "basis": "typical",
          "source": "EN 1993-1-1 section 3.2.6 (material constants for structural steel), alpha = 12 x 10^-6 per K"
        },
        "k_w_m_k": {
          "value": 53.3,
          "unit": "W/(m*K)",
          "basis": "typical",
          "source": "EN 1993-1-2 section 3.4.1.3 (carbon steel thermal conductivity, lambda_a = 54 - 3.33e-2 x theta up to 800 C, 27.3 above)",
          "table": [
            [
              20,
              53.3
            ],
            [
              100,
              50.7
            ],
            [
              200,
              47.3
            ],
            [
              300,
              44.0
            ],
            [
              400,
              40.7
            ],
            [
              500,
              37.3
            ],
            [
              600,
              34.0
            ],
            [
              700,
              30.7
            ],
            [
              800,
              27.4
            ],
            [
              1200,
              27.3
            ]
          ]
        },
        "cp_j_kg_k": {
          "value": 439.8,
          "unit": "J/(kg*K)",
          "basis": "typical",
          "source": "EN 1993-1-2 section 3.4.1.2 (carbon steel specific heat; the phase-change peak at 735 C is not resolved by these rows)",
          "table": [
            [
              20,
              439.8
            ],
            [
              100,
              487.6
            ],
            [
              200,
              529.8
            ],
            [
              300,
              564.7
            ],
            [
              400,
              605.9
            ],
            [
              500,
              666.5
            ],
            [
              600,
              760.2
            ],
            [
              700,
              1008.2
            ],
            [
              800,
              803.3
            ],
            [
              900,
              650.0
            ],
            [
              1200,
              650.0
            ]
          ]
        },
        "max_service_temp_c": {
          "value": 400.0,
          "unit": "C",
          "basis": "typical",
          "source": "editorial estimate: continuous service limit, not a datasheet value"
        }
      },
      "process": {
        "machinability": "good",
        "weldability": "excellent",
        "sheet": {
          "k_factor_range": [
            0.33,
            0.46
          ],
          "min_bend_radius_t": 2.0
        },
        "source": "editorial classification (Machining Data Handbook; AWS D1.1 prequalified practice)"
      },
      "cost_usd_kg": {
        "range": [
          1.0,
          1.5
        ],
        "unit": "USD/kg",
        "basis": "typical",
        "as_of": "2025",
        "source": "editorial estimate, bulk order-of-magnitude"
      },
      "notes": "Same strength as S355JR; the J2 suffix buys 27 J Charpy toughness at -20 C, which is what EN 1993-1-10 asks for in thick or cold-service welded joints."
    },
    "s355j2w": {
      "label": "Steel S355J2W (weathering)",
      "category": "metal",
      "subcategory": "steel",
      "condition": "hot-rolled weathering steel, J2 (27 J at -20 C)",
      "standards": [
        "EN 10025-5 (S355J2W)",
        "EN 1993-1-1"
      ],
      "properties": {
        "density_g_cm3": {
          "value": 7.85,
          "unit": "g/cm3",
          "basis": "typical",
          "source": "EN 1993-1-1 section 3.2.6 (material constants for structural steel), rho = 7850 kg/m3"
        },
        "E_gpa": {
          "value": 210.0,
          "unit": "GPa",
          "basis": "typical",
          "source": "EN 1993-1-1 section 3.2.6 (material constants for structural steel), E = 210 000 N/mm2; table: EN 1993-1-2 Table 3.1 (k_E,theta x E_a = 210 GPa)",
          "table": [
            [
              20,
              210.0
            ],
            [
              100,
              210.0
            ],
            [
              200,
              189.0
            ],
            [
              300,
              168.0
            ],
            [
              400,
              147.0
            ],
            [
              500,
              126.0
            ],
            [
              600,
              65.1
            ],
            [
              700,
              27.3
            ],
            [
              800,
              18.9
            ],
            [
              900,
              14.175
            ],
            [
              1000,
              9.45
            ],
            [
              1100,
              4.725
            ],
            [
              1200,
              0.0
            ]
          ]
        },
        "yield_mpa": {
          "value": 355.0,
          "unit": "MPa",
          "basis": "minimum",
          "source": "EN 10025-5 specified minimum mechanical properties, t <= 16 mm"
        },
        "ultimate_mpa": {
          "range": [
            470.0,
            630.0
          ],
          "unit": "MPa",
          "basis": "minimum",
          "source": "EN 10025-5 specified minimum mechanical properties, t <= 16 mm"
        },
        "elongation_pct": {
          "value": 22.0,
          "unit": "%",
          "basis": "minimum",
          "source": "EN 10025-5 specified minimum mechanical properties, t <= 16 mm"
        },
        "poisson_ratio": {
          "value": 0.3,
          "unit": "-",
          "basis": "typical",
          "source": "EN 1993-1-1 section 3.2.6 (material constants for structural steel), nu = 0.3"
        },
