Repository: n3r/AgentCAD

# AgentCAD

**Agentic-first parametric CAD for complex parts and systems** — rocketry,
construction, prototyping. Real B-rep solid modeling (OpenCascade via
[build123d](https://build123d.readthedocs.io)), a browser UI, and AI agents
as first-class users. Runs on macOS today; the architecture is
Windows/Linux-ready.

## Why agentic-first

Traditional CAD encodes design intent in click-history feature trees that
only the authoring application can interpret. AgentCAD makes the opposite
bet: **the model is code**. Every part is a small parametric Python script —
the representation language models read, write, diff, and review best.
Humans steer and review; agents author and iterate.

File: agentcad/core/materials_data/polymer_commodity_engineering.json
{
  "schema_version": 2,
  "materials": {
    "abs": {
      "label": "ABS",
      "category": "polymer",
      "subcategory": "commodity",
      "condition": "injection moulded",
      "standards": [
        "ISO 527-2"
      ],
      "properties": {
        "density_g_cm3": {
          "value": 1.04,
          "unit": "g/cm3",
          "basis": "typical",
          "source": "SABIC Cycolac ABS datasheet, typical"
        },
        "E_gpa": {
          "value": 2.3,
          "unit": "GPa",
          "basis": "typical",
          "source": "SABIC Cycolac ABS datasheet, typical"
        },
        "yield_mpa": {
          "value": 40.0,
          "unit": "MPa",
          "basis": "typical",
          "source": "SABIC Cycolac ABS datasheet, typical"
        },
        "ultimate_mpa": {
          "value": 40.0,
          "unit": "MPa",
          "basis": "typical",
          "source": "SABIC Cycolac ABS datasheet, typical"
        },
        "elongation_pct": {
          "value": 25.0,
          "unit": "%",
          "basis": "typical",
          "source": "SABIC Cycolac ABS datasheet, typical"
        },
        "cte_um_m_k": {
          "value": 90.0,
          "unit": "um/(m*K)",
          "basis": "typical",
          "source": "SABIC Cycolac ABS datasheet, typical"
        },
        "k_w_m_k": {
          "value": 0.17,
          "unit": "W/(m*K)",
          "basis": "typical",
          "source": "SABIC Cycolac ABS datasheet, typical"
        },
        "max_service_temp_c": {
          "value": 80.0,
          "unit": "C",
          "basis": "typical",
          "source": "SABIC Cycolac ABS datasheet, typical (heat deflection basis)"
        },
        "cost_usd_kg": {
          "value": 2.5,
          "unit": "USD/kg",
          "basis": "typical",
          "source": "editorial estimate, bulk order-of-magnitude",
          "as_of": "2025"
        }
      },
      "process": {
        "printable": {
          "fdm": "good"
        },
        "im": "excellent",
        "source": "editorial classification (community FDM practice; SABIC processing guide)"
      }
    },
    "pla": {
      "label": "PLA",
      "category": "polymer",
      "subcategory": "commodity",
      "condition": "extruded filament",
      "standards": [
        "ISO 527-2"
      ],
      "properties": {
        "density_g_cm3": {
          "value": 1.24,
          "unit": "g/cm3",
          "basis": "typical",
          "source": "NatureWorks Ingeo PLA datasheet, typical"
        },
        "E_gpa": {
          "value": 3.5,
          "unit": "GPa",
          "basis": "typical",
          "source": "NatureWorks Ingeo PLA datasheet, typical"
        },
        "yield_mpa": {
          "value": 60.0,
          "unit": "MPa",
          "basis": "typical",
          "source": "NatureWorks Ingeo PLA datasheet, typical"
        },
        "ultimate_mpa": {
          "value": 60.0,
          "unit": "MPa",
          "basis": "typical",
          "source": "NatureWorks Ingeo PLA datasheet, typical"
        },
        "elongation_pct": {
          "value": 6.0,
          "unit": "%",
          "basis": "typical",
          "source": "NatureWorks Ingeo PLA datasheet, typical"
        },
        "cte_um_m_k": {
          "value": 68.0,
          "unit": "um/(m*K)",
          "basis": "typical",
          "source": "NatureWorks Ingeo PLA datasheet, typical"
        },
        "k_w_m_k": {
          "value": 0.13,
          "unit": "W/(m*K)",
          "basis": "typical",
          "source": "NatureWorks Ingeo PLA datasheet, typical"
        },
        "max_service_temp_c": {
          "value": 50.0,
          "unit": "C",
          "basis": "typical",
          "source": "editorial estimate: continuous service limit, not a datasheet value"
        },
        "cost_usd_kg": {
          "value": 2.5,
          "unit": "USD/kg",
          "basis": "typical",
          "source": "editorial estimate, bulk order-of-magnitude",
          "as_of": "2025"
        }
      },
      "process": {
        "printable": {
          "fdm": "excellent"
        },
        "source": "editorial classification (community FDM practice)"
      },
      "notes": "Low heat deflection (~55 C); creeps in warm environments."
    },
    "petg": {
      "label": "PETG",
      "category": "polymer",
      "subcategory": "commodity",
      "condition": "extruded",
      "standards": [
        "ISO 527-2"
      ],
      "properties": {
        "density_g_cm3": {
          "value": 1.27,
          "unit": "g/cm3",
          "basis": "typical",
          "source": "Eastman PETG copolyester datasheet, typical"
        },
        "E_gpa": {
          "value": 2.1,
          "unit": "GPa",
          "basis": "typical",
          "source": "Eastman PETG copolyester datasheet, typical"
        },
        "yield_mpa": {
          "value": 50.0,
          "unit": "MPa",
          "basis": "typical",
          "source": "Eastman PETG copolyester datasheet, typical"
        },
        "ultimate_mpa": {
          "value": 53.0,
          "unit": "MPa",
          "basis": "typical",
          "source": "Eastman PETG copolyester datasheet, typical"
        },
        "elongation_pct": {
          "value": 120.0,
          "unit": "%",
          "basis": "typical",
          "source": "Eastman PETG copolyester datasheet, typical"
        },
        "cte_um_m_k": {
          "value": 68.0,
          "unit": "um/(m*K)",
          "basis": "typical",
          "source": "Eastman PETG copolyester datasheet, typical"
        },
        "k_w_m_k": {
          "value": 0.2,
          "unit": "W/(m*K)",
          "basis": "typical",
          "source": "Eastman PETG copolyester datasheet, typical"
        },
        "max_service_temp_c": {
          "value": 70.0,
          "unit": "C",
          "basis": "typical",
          "source": "editorial estimate: continuous service limit, not a datasheet value"
        },
        "cost_usd_kg": {
          "value": 3.0,
          "unit": "USD/kg",
          "basis": "typical",
          "source": "editorial estimate, bulk order-of-magnitude",
          "as_of": "2025"
        }
      },
      "process": {
        "printable": {
          "fdm": "good"
        },
        "source": "editorial classification (community FDM practice)"
      }
    },
    "nylon_pa12": {
      "label": "Nylon PA12 (SLS/MJF typical)",
      "category": "polymer",
      "subcategory": "engineering",
      "condition": "powder-bed printed (SLS/MJF)",
      "standards": [
        "ISO 527-2"
      ],
      "properties": {
        "density_g_cm3": {
          "value": 1.01,
          "unit": "g/cm3",
          "basis": "typical",
          "source": "EOS PA 2200 (PA 12) datasheet, typical"
        },
        "E_gpa": {
          "value": 1.7,
          "unit": "GPa",
          "basis": "typical",
          "source": "EOS PA 2200 (PA 12) datasheet, typical"
        },
        "yield_mpa": {
          "value": 45.0,
          "unit": "MPa",
          "basis": "typical",
          "source": "EOS PA 2200 (PA 12) datasheet, typical"
        },
        "ultimate_mpa": {
          "value": 48.0,
          "unit": "MPa",
          "basis": "typical",
          "source": "EOS PA 2200 (PA 12) datasheet, typical"
        },
        "elongation_pct": {
          "value": 20.0,
          "unit": "%",
          "basis": "typical",
          "source": "EOS PA 2200 (PA 12) datasheet, typical"
        },
        "cte_um_m_k": {
          "value": 110.0,
          "unit": "um/(m*K)",
          "basis": "typical",
          "source": "EOS PA 2200 (PA 12) datasheet, typical"
        },
        "k_w_m_k": {
          "value": 0.23,
          "unit": "W/(m*K)",
          "basis": "typical",
          "source": "EOS PA 2200 (PA 12) datasheet, typical"
        },
        "max_service_temp_c": {
          "value": 100.0,
          "unit": "C",
          "basis": "typical",
          "source": "editorial estimate: continuous service limit, not a datasheet value"
        },
        "cost_usd_kg": {
          "value": 5.0,
          "unit": "USD/kg",
          "basis": "typical",
          "source": "editorial estimate, bulk order-of-magnitude",
          "as_of": "2025"
        }
      },
      "process": {
        "printable": {
          "sls": "excellent",
          "mjf": "excellent"
        },
        "source": "editorial classification (EOS and HP powder-bed process guides)"
      },
      "notes": "Powder-bed printed typical; molded PA12 elongates far more."
    },
    "pc": {
      "label": "Polycarbonate",
      "category": "polymer",
      "subcategory": "engineering",
      "condition": "injection moulded",
      "standards": [
        "ISO 527-2"
      ],
      "properties": {
        "density_g_cm3": {
          "value": 1.2,
          "unit": "g/cm3",
          "basis": "typical",
          "source": "Covestro Makrolon 2405 polycarbonate datasheet, typical"
        },
        "E_gpa": {
          "value": 2.4,
          "unit": "GPa",
          "basis": "typical",
          "source": "Covestro Makrolon 2405 polycarbonate datasheet, typical"
        },
        "yield_mpa": {
          "value": 62.0,
          "unit": "MPa",
          "basis": "typical",
          "source": "Covestro Makrolon 2405 polycarbonate datasheet, typical"
        },
        "ultimate_mpa": {
          "value": 66.0,
          "unit": "MPa",
          "basis": "typical",
          "source": "Covestro Makrolon 2405 polycarbonate datasheet, typical"
        },
        "elongation_pct": {
          "value": 110.0,
          "unit": "%",
          "basis": "typical",
          "source": "Covestro Makrolon 2405 polycarbonate datasheet, typical"
        },
        "cte_um_m_k": {
          "value": 68.0,
          "unit": "um/(m*K)",
          "basis": "typical",
          "source": "Covestro Makrolon 2405 polycarbonate datasheet, typical"
        },
        "k_w_m_k": {
          "value": 0.2,
          "unit": "W/(m*K)",
          "basis": "typical",
          "source": "Covestro Makrolon 2405 polycarbonate datasheet, typical"
        },
        "max_service_temp_c": {
          "value": 115.0,
          "unit": "C",
          "basis": "typical",
          "source": "editorial estimate: continuous service limit, not a datasheet value"
        },
        "cost_usd_kg": {
          "value": 4.0,
          "unit": "USD/kg",
          "basis": "typical",
          "source": "editorial estimate, bulk order-of-magnitude",
          "as_of": "2025"
        }
      },
      "process": {
        "im": "good",
        "source": "editorial classification (Covestro Makrolon processing guide)"
      }
    }
  }
}

File: agentcad/core/materials_data/polymer_high_performance_thermoset_elastomer_foam.json
{
  "schema_version": 2,
  "materials": {
    "peek": {
      "label": "PEEK",
      "category": "polymer",
      "subcategory": "high_performance",
      "condition": "injection moulded, unfilled",
      "standards": [
        "ISO 527-2"
      ],
      "properties": {
        "density_g_cm3": {
          "value": 1.3,
          "unit": "g/cm3",
          "basis": "typical",
          "source": "Victrex PEEK 450G datasheet"
        },
        "E_gpa": {
          "value": 3.9,
          "unit": "GPa",
          "basis": "typical",
          "source": "Victrex PEEK 450G datasheet"
        },
        "yield_mpa": {
          "value": 100.0,
          "unit": "MPa",
          "basis": "typical",
          "source": "Victrex PEEK 450G datasheet"
        },
        "ultimate_mpa": {
          "value": 100.0,
          "unit": "MPa",
          "basis": "typical",
          "source": "Victrex PEEK 450G datasheet"
        },
        "elongation_pct": {
          "value": 30.0,
          "unit": "%",
          "basis": "typical",
          "source": "Victrex PEEK 450G datasheet"
        },
        "cte_um_m_k": {
          "value": 47.0,
          "unit": "um/(m*K)",
          "basis": "typical",
          "source": "Victrex PEEK 450G datasheet"
        },
        "k_w_m_k": {
          "value": 0.25,
          "unit": "W/(m*K)",
          "basis": "typical",
          "source": "Victrex PEEK 450G datasheet"
        },
        "max_service_temp_c": {
          "value": 250.0,
          "unit": "C",
          "basis": "typical",
          "source": "editorial estimate: continuous service limit, not a datasheet value"
        },
        "cost_usd_kg": {
          "value": 90.0,
          "unit": "USD/kg",
          "basis": "typical",
          "source": "editorial estimate, bulk order-of-magnitude",
          "as_of": "2025"
        }
      }
    },
    "ultem": {
      "label": "Ultem 1000 (PEI)",
      "category": "polymer",
      "subcategory": "high_performance",
      "condition": "injection moulded, unfilled",
      "standards": [
        "ISO 527-2"
      ],
      "properties": {
        "density_g_cm3": {
          "value": 1.27,
          "unit": "g/cm3",
          "basis": "typical",
          "source": "SABIC Ultem 1000 datasheet"
        },
        "E_gpa": {
          "value": 3.2,
          "unit": "GPa",
          "basis": "typical",
          "source": "SABIC Ultem 1000 datasheet"
        },
        "yield_mpa": {
          "value": 110.0,
          "unit": "MPa",
          "basis": "typical",
          "source": "SABIC Ultem 1000 datasheet"
        },
        "ultimate_mpa": {
          "value": 105.0,
          "unit": "MPa",
          "basis": "typical",
          "source": "SABIC Ultem 1000 datasheet"
        },
        "elongation_pct": {
          "value": 60.0,
          "unit": "%",
          "basis": "typical",
          "source": "SABIC Ultem 1000 datasheet"
        },
        "cte_um_m_k": {
          "value": 56.0,
          "unit": "um/(m*K)",
          "basis": "typical",
          "source": "SABIC Ultem 1000 datasheet"
        },
        "k_w_m_k": {
          "value": 0.22,
          "unit": "W/(m*K)",
          "basis": "typical",
          "source": "SABIC Ultem 1000 datasheet"
        },
        "max_service_temp_c": {
          "value": 170.0,
          "unit": "C",
          "basis": "typical",
          "source": "editorial estimate: continuous service limit, not a datasheet value"
        },
        "cost_usd_kg": {
          "value": 40.0,
          "unit": "USD/kg",
          "basis": "typical",
          "source": "editorial estimate, bulk order-of-magnitude",
          "as_of": "2025"
        }
      },
      "notes": "Break strength below yield is real datasheet behavior."
    }
  }
}

File: agentcad/core/materials_data/wood.json (part 1 of 6)
{
  "schema_version": 2,
  "materials": {
    "glulam": {
      "label": "Glulam GL24h",
      "category": "wood",
      "subcategory": "engineered",
      "condition": "GL24h",
      "standards": [
        "EN 14080"
      ],
      "properties": {
        "density_g_cm3": {
          "value": 0.42,
          "unit": "g/cm3",
          "basis": "typical",
          "source": "EN 14080 Table 5 (GL24h), mean density"
        },
        "E_gpa": {
          "value": 11.5,
          "unit": "GPa",
          "basis": "typical",
          "source": "EN 14080 Table 5 (GL24h)"
        },
        "ultimate_mpa": {
          "value": 24.0,
          "unit": "MPa",
          "basis": "characteristic",
          "source": "EN 14080 Table 5 (GL24h)"
        },
        "cte_um_m_k": {
          "value": 5.0,
          "unit": "um/(m*K)",
          "basis": "typical",
          "source": "FPL Wood Handbook (2010) Ch. 4, softwood thermal properties at 12% MC"
        },
        "k_w_m_k": {
          "value": 0.13,
          "unit": "W/(m*K)",
          "basis": "typical",
          "source": "FPL Wood Handbook (2010) Ch. 4, softwood thermal properties at 12% MC"
        },
        "max_service_temp_c": {
          "value": 60.0,
          "unit": "C",
          "basis": "typical",
          "source": "editorial estimate: continuous service limit, not a datasheet value"
        },
        "cost_usd_kg": {
          "value": 1.5,
          "unit": "USD/kg",
          "basis": "typical",
          "source": "editorial estimate, bulk order-of-magnitude",
          "as_of": "2025"
        },
        "bending_mpa": {
          "value": 24.0,
          "unit": "MPa",
          "basis": "characteristic",
          "source": "EN 14080 Table 5 (GL24h), f_m,k"
        }
      },
      "notes": "EN 14080: E parallel to grain (mean), ultimate = characteristic bending strength f_m,k."
    },
    "douglas_fir": {
      "label": "Douglas Fir (clear, 12% MC)",
      "category": "wood",
      "subcategory": "softwood",
      "condition": "clear, 12% MC",
      "properties": {
        "density_g_cm3": {
          "value": 0.53,
          "unit": "g/cm3",
          "basis": "typical",
          "source": "FPL Wood Handbook (2010) Table 5-3, Douglas-fir (Coast) at 12% MC"
        },
        "E_gpa": {
          "value": 13.4,
          "unit": "GPa",
          "basis": "typical",
          "source": "FPL Wood Handbook (2010) Table 5-3, Douglas-fir (Coast), clear wood at 12% MC"
        },
        "ultimate_mpa": {
          "value": 85.0,
          "unit": "MPa",
          "basis": "typical",
          "source": "FPL Wood Handbook (2010) Table 5-3, Douglas-fir (Coast), clear wood at 12% MC"
        },
        "cte_um_m_k": {
          "value": 4.0,
          "unit": "um/(m*K)",
          "basis": "typical",
          "source": "FPL Wood Handbook (2010) Ch. 4, softwood thermal properties at 12% MC"
        },
        "k_w_m_k": {
          "value": 0.12,
          "unit": "W/(m*K)",
          "basis": "typical",
          "source": "FPL Wood Handbook (2010) Ch. 4, softwood thermal properties at 12% MC"
        },
        "max_service_temp_c": {
          "value": 60.0,
          "unit": "C",
          "basis": "typical",
          "source": "editorial estimate: continuous service limit, not a datasheet value"
        },
        "cost_usd_kg": {
          "value": 1.0,
          "unit": "USD/kg",
          "basis": "typical",
          "source": "editorial estimate, bulk order-of-magnitude",
          "as_of": "2025"
        },
        "bending_mpa": {
          "value": 85.0,
          "unit": "MPa",
          "basis": "typical",
          "source": "FPL Wood Handbook (2010) Table 5-3, Douglas-fir (Coast) modulus of rupture"
        }
      },
      "notes": "FPL Wood Handbook clear-wood bending values along grain; graded lumber allowables are far lower."
    },
    "c14": {
      "label": "Timber C14 (EN 338)",
      "category": "wood",
      "subcategory": "softwood",
      "condition": "C14",
      "standards": [
        "EN 338:2016",
        "EN 14081-1"
      ],
      "properties": {
        "density_g_cm3": {
          "value": 0.35,
          "unit": "g/cm3",
          "basis": "typical",
          "source": "EN 338:2016 Table 1 (softwood/poplar strength classes): rho_mean = 350 kg/m3 (C14)"
        },
        "E_gpa": {
          "value": 7.0,
          "unit": "GPa",
          "basis": "typical",
          "source": "EN 338:2016 Table 1 (softwood/poplar strength classes): E_0,mean (C14)"
        },
        "ultimate_mpa": {
          "value": 8.4,
          "unit": "MPa",
          "basis": "characteristic",
          "source": "EN 338:2016 Table 1 (softwood/poplar strength classes): f_t,0,k (C14), tension parallel to grain"
        },
        "cte_um_m_k": {
          "range": [
            3.1,
            4.5
          ],
          "unit": "um/(m*K)",
          "basis": "typical",
          "source": "FPL Wood Handbook (2010) Ch. 4, longitudinal coefficient of thermal expansion of dry wood (3.1-4.5 um/(m*K); transverse is 5-10x larger)"
        },
        "k_w_m_k": {
          "value": 0.095,
          "unit": "W/(m*K)",
          "basis": "typical",
          "source": "FPL Wood Handbook (2010) Ch. 4, thermal conductivity of wood k = G(0.1941 + 0.004064*M) + 0.01864 at M = 12% MC"
        },
        "cp_j_kg_k": {
          "value": 1600.0,
          "unit": "J/(kg*K)",
          "basis": "typical",
          "source": "FPL Wood Handbook (2010) Ch. 4, specific heat of wood at 12% MC (~1.6 kJ/(kg*K), nearly independent of species and density)"
        },
        "max_service_temp_c": {
          "value": 60.0,
          "unit": "C",
          "basis": "typical",
          "source": "editorial estimate: continuous service limit, not a datasheet value"
        },
        "shear_modulus_gpa": {
          "value": 0.44,
          "unit": "GPa",
          "basis": "typical",
          "source": "EN 338:2016 Table 1 (softwood/poplar strength classes): G_mean (C14)"
        },
        "compressive_mpa": {
          "value": 16,
          "unit": "MPa",
          "basis": "characteristic",
          "source": "EN 338:2016 Table 1 (softwood/poplar strength classes): f_c,0,k (C14), compression parallel to grain"
        },
        "bending_mpa": {
          "value": 14,
          "unit": "MPa",
          "basis": "characteristic",
          "source": "EN 338:2016 Table 1 (softwood/poplar strength classes): f_m,k (C14)"
        },
        "E_perp_gpa": {
          "value": 0.23,
          "unit": "GPa",
          "basis": "typical",
          "source": "EN 338:2016 Table 1 (softwood/poplar strength classes): E_90,mean (C14)"
        }
      },
      "process": {
        "machinability": "good",
        "source": "editorial classification: graded structural lumber, hand tooling and CNC routing practice"
      },
      "cost_usd_kg": {
        "range": [
          0.8,
          2.5
        ],
        "unit": "USD/kg",
        "basis": "typical",
        "as_of": "2025",
        "source": "editorial estimate, bulk order-of-magnitude"
      },
      "notes": "EN 338:2016 softwood/poplar strength class C14 (graded structural timber, NOT clear wood). Characteristic density rho_k = 290 kg/m3; the card's density is rho_mean = 350 kg/m3, the value EN 1995-1-1 uses for self-weight. Strengths are 5%-fractile characteristic values along the grain: bending = f_m,k, compressive = f_c,0,k, ultimate = f_t,0,k. Stiffness: E = E_0,mean, E_perp = E_90,mean, shear = G_mean. f_t,0,k and f_c,0,k follow the standard's own class relations (0.6*f_m,k and 5*f_m,k^0.45)."
    },
    "c16": {
      "label": "Timber C16 (EN 338)",
      "category": "wood",
      "subcategory": "softwood",
      "condition": "C16",
      "standards": [
        "EN 338:2016",
        "EN 14081-1"
      ],
      "properties": {
        "density_g_cm3": {
          "value": 0.37,
          "unit": "g/cm3",
          "basis": "typical",
          "source": "EN 338:2016 Table 1 (softwood/poplar strength classes): rho_mean = 370 kg/m3 (C16)"
        },
        "E_gpa": {
          "value": 8.0,
          "unit": "GPa",
          "basis": "typical",
          "source": "EN 338:2016 Table 1 (softwood/poplar strength classes): E_0,mean (C16)"
        },
        "ultimate_mpa": {
          "value": 9.6,
          "unit": "MPa",
          "basis": "characteristic",
          "source": "EN 338:2016 Table 1 (softwood/poplar strength classes): f_t,0,k (C16), tension parallel to grain"
        },
        "cte_um_m_k": {
          "range": [
            3.1,
            4.5
          ],
          "unit": "um/(m*K)",
          "basis": "typical",
          "source": "FPL Wood Handbook (2010) Ch. 4, longitudinal coefficient of thermal expansion of dry wood (3.1-4.5 um/(m*K); transverse is 5-10x larger)"
        },
        "k_w_m_k": {
          "value": 0.12,
          "unit": "W/(m*K)",
          "basis": "typical",
          "source": "EN 1995-1-2:2004 Annex B, thermal conductivity of wood and the char layer (fire-design effective values)",
          "table": [
            [
              20,
              0.12
            ],
            [
              200,
              0.15
            ],
            [
              350,
              0.07
            ],
            [
              500,
              0.09
            ],
            [
              800,
              0.35
            ],
            [
              1200,
              1.5
            ]
          ]
        },
        "cp_j_kg_k": {
          "value": 1600.0,
          "unit": "J/(kg*K)",
          "basis": "typical",
          "source": "FPL Wood Handbook (2010) Ch. 4, specific heat of wood at 12% MC (~1.6 kJ/(kg*K), nearly independent of species and density)"
        },
        "max_service_temp_c": {
          "value": 60.0,
          "unit": "C",
          "basis": "typical",
          "source": "editorial estimate: continuous service limit, not a datasheet value"
        },
        "shear_modulus_gpa": {
          "value": 0.5,
          "unit": "GPa",
          "basis": "typical",
          "source": "EN 338:2016 Table 1 (softwood/poplar strength classes): G_mean (C16)"
        },
        "compressive_mpa": {
          "value": 17,
          "unit": "MPa",
          "basis": "characteristic",
          "source": "EN 338:2016 Table 1 (softwood/poplar strength classes): f_c,0,k (C16), compression parallel to grain"
        },
        "bending_mpa": {
          "value": 16,
          "unit": "MPa",
          "basis": "characteristic",
          "source": "EN 338:2016 Table 1 (softwood/poplar strength classes): f_m,k (C16)"
        },
        "E_perp_gpa": {
          "value": 0.27,
          "unit": "GPa",
          "basis": "typical",
          "source": "EN 338:2016 Table 1 (softwood/poplar strength classes): E_90,mean (C16)"
        }
      },
      "process": {
        "machinability": "good",
        "source": "editorial classification: graded structural lumber, hand tooling and CNC routing practice"
      },
      "cost_usd_kg": {
        "range": [
          0.8,
          2.5
        ],
        "unit": "USD/kg",
        "basis": "typical",
        "as_of": "2025",
        "source": "editorial estimate, bulk order-of-magnitude"
      },
      "notes": "EN 338:2016 softwood/poplar strength class C16 (graded structural timber, NOT clear wood). Characteristic density rho_k = 310 kg/m3; the card's density is rho_mean = 370 kg/m3, the value EN 1995-1-1 uses for self-weight. Strengths are 5%-fractile characteristic values along the grain: bending = f_m,k, compressive = f_c,0,k, ultimate = f_t,0,k. Stiffness: E = E_0,mean, E_perp = E_90,mean, shear = G_mean. f_t,0,k and f_c,0,k follow the standard's own class relations (0.6*f_m,k and 5*f_m,k^0.45). The k(T) table is EN 1995-1-2's fire-design effective conductivity: above ~200 C it lumps the char layer, mass transport and cracking into one number and is not a material conductivity."
    },
    "c18": {
      "label": "Timber C18 (EN 338)",
      "category": "wood",
      "subcategory": "softwood",
      "condition": "C18",
      "standards": [
        "EN 338:2016",
        "EN 14081-1"
      ],
      "properties": {
        "density_g_cm3": {
          "value": 0.38,
          "unit": "g/cm3",
          "basis": "typical",
          "source": "EN 338:2016 Table 1 (softwood/poplar strength classes): rho_mean = 380 kg/m3 (C18)"
        },
        "E_gpa": {
          "value": 9.0,
          "unit": "GPa",
          "basis": "typical",
          "source": "EN 338:2016 Table 1 (softwood/poplar strength classes): E_0,mean (C18)"
        },
        "ultimate_mpa": {
          "value": 10.8,
          "unit": "MPa",
          "basis": "characteristic",
          "source": "EN 338:2016 Table 1 (softwood/poplar strength classes): f_t,0,k (C18), tension parallel to grain"
        },
        "cte_um_m_k": {
          "range": [
            3.1,
            4.5
          ],
          "unit": "um/(m*K)",
          "basis": "typical",
          "source": "FPL Wood Handbook (2010) Ch. 4, longitudinal coefficient of thermal expansion of dry wood (3.1-4.5 um/(m*K); transverse is 5-10x larger)"
        },
        "k_w_m_k": {
          "value": 0.101,
          "unit": "W/(m*K)",
          "basis": "typical",
          "source": "FPL Wood Handbook (2010) Ch. 4, thermal conductivity of wood k = G(0.1941 + 0.004064*M) + 0.01864 at M = 12% MC"
        },
        "cp_j_kg_k": {
          "value": 1600.0,
          "unit": "J/(kg*K)",
          "basis": "typical",
          "source": "FPL Wood Handbook (2010) Ch. 4, specific heat of wood at 12% MC (~1.6 kJ/(kg*K), nearly independent of species and density)"
        },
        "max_service_temp_c": {
          "value": 60.0,
          "unit": "C",
          "basis": "typical",
          "source": "editorial estimate: continuous service limit, not a datasheet value"
        },
        "shear_modulus_gpa": {
          "value": 0.56,
          "unit": "GPa",
          "basis": "typical",
          "source": "EN 338:2016 Table 1 (softwood/poplar strength classes): G_mean (C18)"
        },
        "compressive_mpa": {
          "value": 18,
          "unit": "MPa",
          "basis": "characteristic",
          "source": "EN 338:2016 Table 1 (softwood/poplar strength classes): f_c,0,k (C18), compression parallel to grain"
        },
        "bending_mpa": {
          "value": 18,
          "unit": "MPa",
          "basis": "characteristic",
          "source": "EN 338:2016 Table 1 (softwood/poplar strength classes): f_m,k (C18)"
        },
        "E_perp_gpa": {
          "value": 0.3,
          "unit": "GPa",
          "basis": "typical",
          "source": "EN 338:2016 Table 1 (softwood/poplar strength classes): E_90,mean (C18)"
        }
      },
      "process": {
        "machinability": "good",
        "source": "editorial classification: graded structural lumber, hand tooling and CNC routing practice"
      },
      "cost_usd_kg": {
        "range": [
          0.8,
          2.5
        ],
        "unit": "USD/kg",
        "basis": "typical",
        "as_of": "2025",
        "source": "editorial estimate, bulk order-of-magnitude"
      },
      "notes": "EN 338:2016 softwood/poplar strength class C18 (graded structural timber, NOT clear wood). Characteristic density rho_k = 320 kg/m3; the card's density is rho_mean = 380 kg/m3, the value EN 1995-1-1 uses for self-weight. Strengths are 5%-fractile characteristic values along the grain: bending = f_m,k, compressive = f_c,0,k, ultimate = f_t,0,k. Stiffness: E = E_0,mean, E_perp = E_90,mean, shear = G_mean. f_t,0,k and f_c,0,k follow the standard's own class relations (0.6*f_m,k and 5*f_m,k^0.45)."
    },
    "c20": {
      "label": "Timber C20 (EN 338)",
      "category": "wood",
      "subcategory": "softwood",
      "condition": "C20",
      "standards": [
        "EN 338:2016",
        "EN 14081-1"
      ],
      "properties": {
        "density_g_cm3": {
          "value": 0.39,
          "unit": "g/cm3",
          "basis": "typical",
          "source": "EN 338:2016 Table 1 (softwood/poplar strength classes): rho_mean = 390 kg/m3 (C20)"
        },
        "E_gpa": {
          "value": 9.5,
          "unit": "GPa",
          "basis": "typical",
          "source": "EN 338:2016 Table 1 (softwood/poplar strength classes): E_0,mean (C20)"
        },
        "ultimate_mpa": {
          "value": 12.0,
          "unit": "MPa",
          "basis": "characteristic",
          "source": "EN 338:2016 Table 1 (softwood/poplar strength classes): f_t,0,k (C20), tension parallel to grain"
        },
        "cte_um_m_k": {
          "range": [
            3.1,
            4.5
          ],
          "unit": "um/(m*K)",
          "basis": "typical",
          "source": "FPL Wood Handbook (2010) Ch. 4, longitudinal coefficient of thermal expansion of dry wood (3.1-4.5 um/(m*K); transverse is 5-10x larger)"
        },
        "k_w_m_k": {
          "value": 0.103,
          "unit": "W/(m*K)",
          "basis": "typical",
          "source": "FPL Wood Handbook (2010) Ch. 4, thermal conductivity of wood k = G(0.1941 + 0.004064*M) + 0.01864 at M = 12% MC"
        },
        "cp_j_kg_k": {
          "value": 1600.0,
          "unit": "J/(kg*K)",
          "basis": "typical",
          "source": "FPL Wood Handbook (2010) Ch. 4, specific heat of wood at 12% MC (~1.6 kJ/(kg*K), nearly independent of species and density)"
        },
        "max_service_temp_c": {
          "value": 60.0,
          "unit": "C",
          "basis": "typical",
          "source": "editorial estimate: continuous service limit, not a datasheet value"
        },
        "shear_modulus_gpa": {
          "value": 0.59,
          "unit": "GPa",
          "basis": "typical",
          "source": "EN 338:2016 Table 1 (softwood/poplar strength classes): G_mean (C20)"
        },
        "compressive_mpa": {
          "value": 19,
          "unit": "MPa",
          "basis": "characteristic",
          "source": "EN 338:2016 Table 1 (softwood/poplar strength classes): f_c,0,k (C20), compression parallel to grain"
        },
        "bending_mpa": {
          "value": 20,
          "unit": "MPa",
          "basis": "characteristic",
          "source": "EN 338:2016 Table 1 (softwood/poplar strength classes): f_m,k (C20)"
        },
        "E_perp_gpa": {
          "value": 0.32,
          "unit": "GPa",
          "basis": "typical",
          "source": "EN 338:2016 Table 1 (softwood/poplar strength classes): E_90,mean (C20)"
        }
      },
      "process": {
        "machinability": "good",
        "source": "editorial classification: graded structural lumber, hand tooling and CNC routing practice"
      },
      "cost_usd_kg": {
        "range": [
          0.8,
          2.5
        ],
        "unit": "USD/kg",
        "basis": "typical",
        "as_of": "2025",
        "source": "editorial estimate, bulk order-of-magnitude"
      },
      "notes": "EN 338:2016 softwood/poplar strength class C20 (graded structural timber, NOT clear wood). Characteristic density rho_k = 330 kg/m3; the card's density is rho_mean = 390 kg/m3, the value EN 1995-1-1 uses for self-weight. Strengths are 5%-fractile characteristic values along the grain: bending = f_m,k, compressive = f_c,0,k, ultimate = f_t,0,k. Stiffness: E = E_0,mean, E_perp = E_90,mean, shear = G_mean. f_t,0,k and f_c,0,k follow the standard's own class relations (0.6*f_m,k and 5*f_m,k^0.45)."
    },
    "c22": {
      "label": "Timber C22 (EN 338)",
      "category": "wood",
      "subcategory": "softwood",
      "condition": "C22",
      "standards": [
        "EN 338:2016",
        "EN 14081-1"
      ],
      "properties": {
        "density_g_cm3": {
          "value": 0.41,
          "unit": "g/cm3",
          "basis": "typical",
          "source": "EN 338:2016 Table 1 (softwood/poplar strength classes): rho_mean = 410 kg/m3 (C22)"
        },
        "E_gpa": {
          "value": 10.0,
          "unit": "GPa",
          "basis": "typical",
          "source": "EN 338:2016 Table 1 (softwood/poplar strength classes): E_0,mean (C22)"
        },
        "ultimate_mpa": {
          "value": 13.2,
          "unit": "MPa",
          "basis": "characteristic",
          "source": "EN 338:2016 Table 1 (softwood/poplar strength classes): f_t,0,k (C22), tension parallel to grain"
        },
        "cte_um_m_k": {
          "range": [
            3.1,
            4.5
          ],
          "unit": "um/(m*K)",
          "basis": "typical",
          "source": "FPL Wood Handbook (2010) Ch. 4, longitudinal coefficient of thermal expansion of dry wood (3.1-4.5 um/(m*K); transverse is 5-10x larger)"
        },
        "k_w_m_k": {
          "value": 0.108,
          "unit": "W/(m*K)",
          "basis": "typical",
          "source": "FPL Wood Handbook (2010) Ch. 4, thermal conductivity of wood k = G(0.1941 + 0.004064*M) + 0.01864 at M = 12% MC"
        },
        "cp_j_kg_k": {
          "value": 1600.0,
          "unit": "J/(kg*K)",
          "basis": "typical",
          "source": "FPL Wood Handbook (2010) Ch. 4, specific heat of wood at 12% MC (~1.6 kJ/(kg*K), nearly independent of species and density)"
        },
        "max_service_temp_c": {
          "value": 60.0,
          "unit": "C",
          "basis": "typical",
          "source": "editorial estimate: continuous service limit, not a datasheet value"
        },
        "shear_modulus_gpa": {
          "value": 0.63,
          "unit": "GPa",
          "basis": "typical",
          "source": "EN 338:2016 Table 1 (softwood/poplar strength classes): G_mean (C22)"
        },
        "compressive_mpa": {
          "value": 20,
          "unit": "MPa",
          "basis": "characteristic",
          "source": "EN 338:2016 Table 1 (softwood/poplar strength classes): f_c,0,k (C22), compression parallel to grain"
        },
        "bending_mpa": {
          "value": 22,
          "unit": "MPa",
          "basis": "characteristic",
          "source": "EN 338:2016 Table 1 (softwood/poplar strength classes): f_m,k (C22)"
        },
        "E_perp_gpa": {
          "value": 0.33,
          "unit": "GPa",
          "basis": "typical",
          "source": "EN 338:2016 Table 1 (softwood/poplar strength classes): E_90,mean (C22)"
        }
      },
      "process": {
        "machinability": "good",
        "source": "editorial classification: graded structural lumber, hand tooling and CNC routing practice"
      },
      "cost_usd_kg": {
        "range": [
          0.8,
          2.5
        ],
        "unit": "USD/kg",
        "basis": "typical",
        "as_of": "2025",
        "source": "editorial estimate, bulk order-of-magnitude"
      },
      "notes": "EN 338:2016 softwood/poplar strength class C22 (graded structural timber, NOT clear wood). Characteristic density rho_k = 340 kg/m3; the card's density is rho_mean = 410 kg/m3, the value EN 1995-1-1 uses for self-weight. Strengths are 5%-fractile characteristic values along the grain: bending = f_m,k, compressive = f_c,0,k, ultimate = f_t,0,k. Stiffness: E = E_0,mean, E_perp = E_90,mean, shear = G_mean. f_t,0,k and f_c,0,k follow the standard's own class relations (0.6*f_m,k and 5*f_m,k^0.45)."
    },
    "c24": {
      "label": "Timber C24 (EN 338)",
      "category": "wood",
      "subcategory": "softwood",
      "condition": "C24",
      "standards": [
        "EN 338:2016",
        "EN 14081-1"
      ],
      "properties": {
        "density_g_cm3": {
          "value": 0.42,
          "unit": "g/cm3",
          "basis": "typical",
          "source": "EN 338:2016 Table 1 (softwood/poplar strength classes): rho_mean = 420 kg/m3 (C24)"
        },
        "E_gpa": {
          "value": 11.0,
          "unit": "GPa",
          "basis": "typical",
          "source": "EN 338:2016 Table 1 (softwood/poplar strength classes): E_0,mean (C24)"
        },
        "ultimate_mpa": {
          "value": 14.4,
          "unit": "MPa",
          "basis": "characteristic",
          "source": "EN 338:2016 Table 1 (softwood/poplar strength classes): f_t,0,k (C24), tension parallel to grain"
        },
        "cte_um_m_k": {
          "range": [
            3.1,
            4.5
          ],
          "unit": "um/(m*K)",
          "basis": "typical",
          "source": "FPL Wood Handbook (2010) Ch. 4, longitudinal coefficient of thermal expansion of dry wood (3.1-4.5 um/(m*K); transverse is 5-10x larger)"
        },
        "k_w_m_k": {
          "value": 0.12,
          "unit": "W/(m*K)",
          "basis": "typical",
          "source": "EN 1995-1-2:2004 Annex B, thermal conductivity of wood and the char layer (fire-design effective values)",
          "table": [
            [
              20,
              0.12
            ],
            [
              200,
              0.15
            ],
            [
              350,
              0.07
            ],
            [
              500,
              0.09
            ],
            [
              800,
              0.35
            ],
            [
              1200,
              1.5
            ]
          ]
        },
        "cp_j_kg_k": {
          "value": 1600.0,
          "unit": "J/(kg*K)",
          "basis": "typical",
          "source": "FPL Wood Handbook (2010) Ch. 4, specific heat of wood at 12% MC (~1.6 kJ/(kg*K), nearly independent of species and density)"
        },
        "max_service_temp_c": {
          "value": 60.0,
          "unit": "C",
          "basis": "typical",
          "source": "editorial estimate: continuous service limit, not a datasheet value"
        },
        "shear_modulus_gpa": {
          "value": 0.69,
          "unit": "GPa",
          "basis": "typical",
          "source": "EN 338:2016 Table 1 (softwood/poplar strength classes): G_mean (C24)"
        },
        "compressive_mpa": {
          "value": 21,
          "unit": "MPa",
          "basis": "characteristic",
          "source": "EN 338:2016 Table 1 (softwood/poplar strength classes): f_c,0,k (C24), compression parallel to grain"
        },
        "bending_mpa": {
          "value": 24,
          "unit": "MPa",
          "basis": "characteristic",
          "source": "EN 338:2016 Table 1 (softwood/poplar strength classes): f_m,k (C24)"
        },
        "E_perp_gpa": {
          "value": 0.37,
          "unit": "GPa",
          "basis": "typical",
          "source": "EN 338:2016 Table 1 (softwood/poplar strength classes): E_90,mean (C24)"
        }
      },
      "process": {
        "machinability": "good",
        "source": "editorial classification: graded structural lumber, hand tooling and CNC routing practice"
      },
      "cost_usd_kg": {
        "range": [
          0.8,
          2.5
        ],
        "unit": "USD/kg",
        "basis": "typical",
        "as_of": "2025",
        "source": "editorial estimate, bulk order-of-magnitude"
      },
      "notes": "EN 338:2016 softwood/poplar strength class C24 (graded structural timber, NOT clear wood). Characteristic density rho_k = 350 kg/m3; the card's density is rho_mean = 420 kg/m3, the value EN 1995-1-1 uses for self-weight. Strengths are 5%-fractile characteristic values along the grain: bending = f_m,k, compressive = f_c,0,k, ultimate = f_t,0,k. Stiffness: E = E_0,mean, E_perp = E_90,mean, shear = G_mean. f_t,0,k and f_c,0,k follow the standard's own class relations (0.6*f_m,k and 5*f_m,k^0.45). The k(T) table is EN 1995-1-2's fire-design effective conductivity: above ~200 C it lumps the char layer, mass transport and cracking into one number and is not a material conductivity."
    },
    "c27": {
      "label": "Timber C27 (EN 338)",
      "category": "wood",
      "subcategory": "softwood",
      "condition": "C27",
      "standards": [
        "EN 338:2016",
        "EN 14081-1"
      ],
      "properties": {
        "density_g_cm3": {
          "value": 0.45,
          "unit": "g/cm3",
          "basis": "typical",
          "source": "EN 338:2016 Table 1 (softwood/poplar strength classes): rho_mean = 450 kg/m3 (C27)"
        },
        "E_gpa": {
          "value": 11.5,
          "unit": "GPa",
          "basis": "typical",
          "source": "EN 338:2016 Table 1 (softwood/poplar strength classes): E_0,mean (C27)"
        },
        "ultimate_mpa": {
          "value": 16.2,
          "unit": "MPa",
          "basis": "characteristic",
          "source": "EN 338:2016 Table 1 (softwood/poplar strength classes): f_t,0,k (C27), tension parallel to grain"
        },
        "cte_um_m_k": {
          "range": [
            3.1,
            4.5
          ],
          "unit": "um/(m*K)",
          "basis": "typical",
          "source": "FPL Wood Handbook (2010) Ch. 4, longitudinal coefficient of thermal expansion of dry wood (3.1-4.5 um/(m*K); transverse is 5-10x larger)"
        },
        "k_w_m_k": {
          "value": 0.116,
          "unit": "W/(m*K)",
          "basis": "typical",
          "source": "FPL Wood Handbook (2010) Ch. 4, thermal conductivity of wood k = G(0.1941 + 0.004064*M) + 0.01864 at M = 12% MC"
        },
        "cp_j_kg_k": {
          "value": 1600.0,
          "unit": "J/(kg*K)",
          "basis": "typical",
          "source": "FPL Wood Handbook (2010) Ch. 4, specific heat of wood at 12% MC (~1.6 kJ/(kg*K), nearly independent of species and density)"
        },
        "max_service_temp_c": {
          "value": 60.0,
          "unit": "C",
          "basis": "typical",
          "source": "editorial estimate: continuous service limit, not a datasheet value"
        },
        "shear_modulus_gpa": {
          "value": 0.72,
          "unit": "GPa",
          "basis": "typical",
          "source": "EN 338:2016 Table 1 (softwood/poplar strength classes): G_mean (C27)"
        },
        "compressive_mpa": {
          "value": 22,
          "unit": "MPa",
          "basis": "characteristic",
          "source": "EN 338:2016 Table 1 (softwood/poplar strength classes): f_c,0,k (C27), compression parallel to grain"
        },
        "bending_mpa": {
          "value": 27,
          "unit": "MPa",
          "basis": "characteristic",
          "source": "EN 338:2016 Table 1 (softwood/poplar strength classes): f_m,k (C27)"
        },
        "E_perp_gpa": {
          "value": 0.38,
          "unit": "GPa",
          "basis": "typical",
          "source": "EN 338:2016 Table 1 (softwood/poplar strength classes): E_90,mean (C27)"
        }
      },
      "process": {
        "machinability": "good",
        "source": "editorial classification: graded structural lumber, hand tooling and CNC routing practice"
      },
      "cost_usd_kg": {
        "range": [
          0.8,
          2.5
        ],
        "unit": "USD/kg",
        "basis": "typical",
        "as_of": "2025",
        "source": "editorial estimate, bulk order-of-magnitude"
      },
      "notes": "EN 338:2016 softwood/poplar strength class C27 (graded structural timber, NOT clear wood). Characteristic density rho_k = 370 kg/m3; the card's density is rho_mean = 450 kg/m3, the value EN 1995-1-1 uses for self-weight. Strengths are 5%-fractile characteristic values along the grain: bending = f_m,k, compressive = f_c,0,k, ultimate = f_t,0,k. Stiffness: E = E_0,mean, E_perp = E_90,mean, shear = G_mean. f_t,0,k and f_c,0,k follow the standard's own class relations (0.6*f_m,k and 5*f_m,k^0.45)."
    },
    "c30": {
      "label": "Timber C30 (EN 338)",
      "category": "wood",
      "subcategory": "softwood",
      "condition": "C30",
      "standards": [
        "EN 338:2016",
        "EN 14081-1"
      ],
      "properties": {
        "density_g_cm3": {
          "value": 0.46,
          "unit": "g/cm3",
          "basis": "typical",
          "source": "EN 338:2016 Table 1 (softwood/poplar strength classes): rho_mean = 460 kg/m3 (C30)"
        },
        "E_gpa": {
          "value": 12.0,
          "unit": "GPa",
          "basis": "typical",
          "source": "EN 338:2016 Table 1 (softwood/poplar strength classes): E_0,mean (C30)"
        },
        "ultimate_mpa": {
          "value": 18.0,
          "unit": "MPa",
          "basis": "characteristic",
          "source": "EN 338:2016 Table 1 (softwood/poplar strength classes): f_t,0,k (C30), tension parallel to grain"
        },
        "cte_um_m_k": {
          "range": [
            3.1,
            4.5
          ],
          "unit": "um/(m*K)",
          "basis": "typical",
          "source": "FPL Wood Handbook (2010) Ch. 4, longitudinal coefficient of thermal expansion of dry wood (3.1-4.5 um/(m*K); transverse is 5-10x larger)"
        },
        "k_w_m_k": {
          "value": 0.12,
          "unit": "W/(m*K)",
          "basis": "typical",
          "source": "EN 1995-1-2:2004 Annex B, thermal conductivity of wood and the char layer (fire-design effective values)",
          "table": [
            [
              20,
              0.12
            ],
            [
              200,
              0.15
            ],
            [
              350,
              0.07
            ],
            [
              500,
              0.09
            ],
            [
              800,
              0.35
            ],
            [
              1200,
              1.5
            ]
          ]
        },
        "cp_j_kg_k": {
          "value": 1600.0,
          "unit": "J/(kg*K)",
          "basis": "typical",
          "source": "FPL Wood Handbook (2010) Ch. 4, specific heat of wood at 12% MC (~1.6 kJ/(kg*K), nearly independent of species and density)"
        },
        "max_service_temp_c": {
          "value": 60.0,
          "unit": "C",
          "basis": "typical",
          "source": "editorial estimate: continuous service limit, not a datasheet value"
        },
        "shear_modulus_gpa": {
          "value": 0.75,
          "unit": "GPa",
          "basis": "typical",
          "source": "EN 338:2016 Table 1 (softwood/poplar strength classes): G_mean (C30)"
        },
        "compressive_mpa": {
          "value": 23,
          "unit": "MPa",
          "basis": "characteristic",
          "source": "EN 338:2016 Table 1 (softwood/poplar strength classes): f_c,0,k (C30), compression parallel to grain"
        },
        "bending_mpa": {
          "value": 30,
          "unit": "MPa",
          "basis": "characteristic",
          "source": "EN 338:2016 Table 1 (softwood/poplar strength classes): f_m,k (C30)"
        },
        "E_perp_gpa": {
          "value": 0.4,
          "unit": "GPa",
          "basis": "typical",
          "source": "EN 338:2016 Table 1 (softwood/poplar strength classes): E_90,mean (C30)"
        }
      },
      "process": {
        "machinability": "good",
        "source": "editorial classification: graded structural lumber, hand tooling and CNC routing practice"
      },
      "cost_usd_kg": {
        "range": [
          0.8,
          2.5
        ],
        "unit": "USD/kg",
        "basis": "typical",
        "as_of": "2025",
        "source": "editorial estimate, bulk order-of-magnitude"
      },
      "notes": "EN 338:2016 softwood/poplar strength class C30 (graded structural timber, NOT clear wood). Characteristic density rho_k = 380 kg/m3; the card's density is rho_mean = 460 kg/m3, the value EN 1995-1-1 uses for self-weight. Strengths are 5%-fractile characteristic values along the grain: bending = f_m,k, compressive = f_c,0,k, ultimate = f_t,0,k. Stiffness: E = E_0,mean, E_perp = E_90,mean, shear = G_mean. f_t,0,k and f_c,0,k follow the standard's own class relations (0.6*f_m,k and 5*f_m,k^0.45). The k(T) table is EN 1995-1-2's fire-design effective conductivity: above ~200 C it lumps the char layer, mass transport and cracking into one number and is not a material conductivity."
    },
    "c35": {
      "label": "Timber C35 (EN 338)",
      "category": "wood",
      "subcategory": "softwood",
      "condition": "C35",
      "standards": [
        "EN 338:2016",
        "EN 14081-1"
      ],
      "properties": {
        "density_g_cm3": {
          "value": 0.48,
          "unit": "g/cm3",
          "basis": "typical",
          "source": "EN 338:2016 Table 1 (softwood/poplar strength classes): rho_mean = 480 kg/m3 (C35)"
        },
        "E_gpa": {
          "value": 13.0,
          "unit": "GPa",
          "basis": "typical",
          "source": "EN 338:2016 Table 1 (softwood/poplar strength classes): E_0,mean (C35)"
        },
        "ultimate_mpa": {
          "value": 21.0,
          "unit": "MPa",
          "basis": "characteristic",
          "source": "EN 338:2016 Table 1 (softwood/poplar strength classes): f_t,0,k (C35), tension parallel to grain"
        },
        "cte_um_m_k": {
          "range": [
            3.1,
            4.5
          ],
          "unit": "um/(m*K)",
          "basis": "typical",
          "source": "FPL Wood Handbook (2010) Ch. 4, longitudinal coefficient of thermal expansion of dry wood (3.1-4.5 um/(m*K); transverse is 5-10x larger)"
        },
        "k_w_m_k": {
          "value": 0.123,
          "unit": "W/(m*K)",
          "basis": "typical",
          "source": "FPL Wood Handbook (2010) Ch. 4, thermal conductivity of wood k = G(0.1941 + 0.004064*M) + 0.01864 at M = 12% MC"
        },
        "cp_j_kg_k": {
          "value": 1600.0,
          "unit": "J/(kg*K)",
          "basis": "typical",
          "source": "FPL Wood Handbook (2010) Ch. 4, specific heat of wood at 12% MC (~1.6 kJ/(kg*K), nearly independent of species and density)"
        },
        "max_service_temp_c": {
          "value": 60.0,
          "unit": "C",
          "basis": "typical",
          "source": "editorial estimate: continuous service limit, not a datasheet value"
        },
        "shear_modulus_gpa": {
          "value": 0.81,
          "unit": "GPa",
          "basis": "typical",
          "source": "EN 338:2016 Table 1 (softwood/poplar strength classes): G_mean (C35)"
        },
        "compressive_mpa": {
          "value": 25,
          "unit": "MPa",
          "basis": "characteristic",
          "source": "EN 338:2016 Table 1 (softwood/poplar strength classes): f_c,0,k (C35), compression parallel to grain"
        },
        "bending_mpa": {
          "value": 35,
          "unit": "MPa",
          "basis": "characteristic",
          "source": "EN 338:2016 Table 1 (softwood/poplar strength classes): f_m,k (C35)"
        },
        "E_perp_gpa": {
          "value": 0.43,
          "unit": "GPa",
          "basis": "typical",
          "source": "EN 338:2016 Table 1 (softwood/poplar strength classes): E_90,mean (C35)"
        }
      },
      "process": {
        "machinability": "good",
        "source": "editorial classification: graded structural lumber, hand tooling and CNC routing practice"
      },
      "cost_usd_kg": {
        "range": [
          0.8,
          2.5
        ],
        "unit": "USD/kg",
        "basis": "typical",
        "as_of": "2025",
        "source": "editorial estimate, bulk order-of-magnitude"
      },
      "notes": "EN 338:2016 softwood/poplar strength class C35 (graded structural timber, NOT clear wood). Characteristic density rho_k = 400 kg/m3; the card's density is rho_mean = 480 kg/m3, the value EN 1995-1-1 uses for self-weight. Strengths are 5%-fractile characteristic values along the grain: bending = f_m,k, compressive = f_c,0,k, ultimate = f_t,0,k. Stiffness: E = E_0,mean, E_perp = E_90,mean, shear = G_mean. f_t,0,k and f_c,0,k follow the standard's own class relations (0.6*f_m,k and 5*f_m,k^0.45)."
    },
    "c40": {
      "label": "Timber C40 (EN 338)",
      "category": "wood",
      "subcategory": "softwood",
      "condition": "C40",
      "standards": [
        "EN 338:2016",
        "EN 14081-1"
      ],
      "properties": {
        "density_g_cm3": {
          "value": 0.5,
          "unit": "g/cm3",
          "basis": "typical",
